Repository: leewhitcher/LithiumPolymerLongevityModeling

# SciTechForum2027
Data storage repository for the lithium polymer battery life cycle study described in the AIAA SciTech Forum 2027 conference paper "Longevity Modeling of Lithium Polymer Batteries for Advanced Air Mobility"

File: Final Dataset/HRB_A_136.json
{
  "cycle_id": "HRB_A_136",
  "main_dat_found": true,
  "discharge_date": "4/3/2024",
  "discharge_start_time": "3:50:17 PM",
  "discharge_length": 602.730000,
  "start_sustain_ok": false,
  "start_extra_spike_count": 0,
  "end_sustain_ok": true,
  "end_extra_spike_count": 0,
  "pre_discharge_ocv": 24.935167,
  "pre_discharge_loaded_v": 24.664319,
  "pre_discharge_loaded_i": 6.077480,
  "pre_discharge_internal_resisitance": 0.044566,
  "pre_discharge_avg_temp": 72.504464,
  "post_discharge_ocv": 21.897038,
  "post_discharge_loaded_v": 21.788028,
  "post_discharge_loaded_i": 5.596998,
  "post_discharge_internal_resisitance": 0.019476,
  "post_discharge_avg_temp": 122.061892,
  "Ah_Final": 5.689353,
  "Wh_Final": 126.494264,
  "initial_temperature": 72.222936,
  "SOH": 0.948510,
  "cba_date": "04/03/24",
  "cba_time": "15:50:17",
  "cba_test_total_time_s": 603.000000,
  "cba_tested_capacity_ah": 5.670000
}

File: Final Dataset/HRB_A_137.json
{
  "cycle_id": "HRB_A_137",
  "main_dat_found": true,
  "discharge_date": "4/3/2024",
  "discharge_start_time": "5:23:43 PM",
  "discharge_length": 607.228000,
  "start_sustain_ok": false,
  "start_extra_spike_count": 0,
  "end_sustain_ok": true,
  "end_extra_spike_count": 0,
  "pre_discharge_ocv": 24.978644,
  "pre_discharge_loaded_v": 24.674669,
  "pre_discharge_loaded_i": 6.113706,
  "pre_discharge_internal_resisitance": 0.049720,
  "pre_discharge_avg_temp": 75.362768,
  "post_discharge_ocv": 21.864988,
  "post_discharge_loaded_v": 21.744225,
  "post_discharge_loaded_i": 5.595088,
  "post_discharge_internal_resisitance": 0.021584,
  "post_discharge_avg_temp": 123.372724,
  "Ah_Final": 5.728052,
  "Wh_Final": 127.605535,
  "initial_temperature": 74.900870,
  "SOH": 0.956843,
  "cba_date": "04/03/24",
  "cba_time": "17:23:45",
  "cba_test_total_time_s": 607.000000,
  "cba_tested_capacity_ah": 5.700000
}

File: Final Dataset/HRB_A_138.json
{
  "cycle_id": "HRB_A_138",
  "main_dat_found": true,
  "discharge_date": "4/4/2024",
  "discharge_start_time": "4:09:01 PM",
  "discharge_length": 606.122000,
  "start_sustain_ok": false,
  "start_extra_spike_count": 0,
  "end_sustain_ok": true,
  "end_extra_spike_count": 0,
  "pre_discharge_ocv": 24.972582,
  "pre_discharge_loaded_v": 24.658580,
  "pre_discharge_loaded_i": 6.031713,
  "pre_discharge_internal_resisitance": 0.052059,
  "pre_discharge_avg_temp": 73.373888,
  "post_discharge_ocv": 21.895882,
  "post_discharge_loaded_v": 21.797639,
  "post_discharge_loaded_i": 5.603521,
  "post_discharge_internal_resisitance": 0.017532,
  "post_discharge_avg_temp": 122.569657,
  "Ah_Final": 5.730556,
  "Wh_Final": 127.486033,
  "initial_temperature": 72.962809,
  "SOH": 0.955947,
  "cba_date": "04/04/24",
  "cba_time": "16:09:03",
  "cba_test_total_time_s": 606.000000,
  "cba_tested_capacity_ah": 5.700000
}

File: Final Dataset/HRB_A_139.json
{
  "cycle_id": "HRB_A_139",
  "main_dat_found": true,
  "discharge_date": "4/4/2024",
  "discharge_start_time": "6:56:18 PM",
  "discharge_length": 613.434000,
  "start_sustain_ok": false,
  "start_extra_spike_count": 0,
  "end_sustain_ok": true,
  "end_extra_spike_count": 0,
  "pre_discharge_ocv": 25.043368,
  "pre_discharge_loaded_v": 24.717872,
  "pre_discharge_loaded_i": 6.236327,
  "pre_discharge_internal_resisitance": 0.052194,
  "pre_discharge_avg_temp": 72.426685,
  "post_discharge_ocv": 21.906524,
  "post_discharge_loaded_v": 21.818344,
  "post_discharge_loaded_i": 5.638799,
  "post_discharge_internal_resisitance": 0.015638,
  "post_discharge_avg_temp": 121.405839,
  "Ah_Final": 5.799703,
  "Wh_Final": 129.231825,
  "initial_temperature": 71.862550,
  "SOH": 0.969037,
  "cba_date": "04/04/24",
  "cba_time": "18:56:24",
  "cba_test_total_time_s": 614.000000,
  "cba_tested_capacity_ah": 5.760000
}

File: Final Dataset/HRB_A_140.json
{
  "cycle_id": "HRB_A_140",
  "main_dat_found": true,
  "discharge_date": "4/5/2024",
  "discharge_start_time": "1:26:40 PM",
  "discharge_length": 604.558000,
  "start_sustain_ok": false,
  "start_extra_spike_count": 0,
  "end_sustain_ok": true,
  "end_extra_spike_count": 0,
  "pre_discharge_ocv": 24.622522,
  "pre_discharge_loaded_v": 24.347838,
  "pre_discharge_loaded_i": 6.208268,
  "pre_discharge_internal_resisitance": 0.044245,
  "pre_discharge_avg_temp": -167.832874,
  "post_discharge_ocv": 21.818781,
  "post_discharge_loaded_v": 21.719932,
  "post_discharge_loaded_i": 5.614380,
  "post_discharge_internal_resisitance": 0.017606,
  "post_discharge_avg_temp": 119.783110,
  "Ah_Final": 5.719711,
  "Wh_Final": 127.102106,
  "initial_temperature": 69.327158,
  "SOH": 0.953068,
  "cba_date": "04/05/24",
  "cba_time": "13:26:40",
  "cba_test_total_time_s": 605.000000,
  "cba_tested_capacity_ah": 5.690000
}

File: Final Dataset/HRB_A_141.json
{
  "cycle_id": "HRB_A_141",
  "main_dat_found": true,
  "discharge_date": "4/5/2024",
  "discharge_start_time": "4:01:20 PM",
  "discharge_length": 603.180000,
  "start_sustain_ok": false,
  "start_extra_spike_count": 0,
  "end_sustain_ok": true,
  "end_extra_spike_count": 0,
  "pre_discharge_ocv": 24.589161,
  "pre_discharge_loaded_v": 24.320321,
  "pre_discharge_loaded_i": 6.138457,
  "pre_discharge_internal_resisitance": 0.043796,
  "pre_discharge_avg_temp": -167.915873,
  "post_discharge_ocv": 21.832420,
  "post_discharge_loaded_v": 21.743312,
  "post_discharge_loaded_i": 5.612217,
  "post_discharge_internal_resisitance": 0.015878,
  "post_discharge_avg_temp": 120.462486,
  "Ah_Final": 5.700116,
  "Wh_Final": 126.733461,
  "initial_temperature": 70.713779,
  "SOH": 0.950304,
  "cba_date": "04/05/24",
  "cba_time": "16:01:20",
  "cba_test_total_time_s": 603.000000,
  "cba_tested_capacity_ah": 5.670000
}

File: Final Dataset/HRB_A_142.json
{
  "cycle_id": "HRB_A_142",
  "main_dat_found": true,
  "discharge_date": "4/5/2024",
  "discharge_start_time": "6:53:09 PM",
  "discharge_length": 609.620000,
  "start_sustain_ok": false,
  "start_extra_spike_count": 0,
  "end_sustain_ok": true,
  "end_extra_spike_count": 0,
  "pre_discharge_ocv": 25.015262,
  "pre_discharge_loaded_v": 24.724377,
  "pre_discharge_loaded_i": 6.133020,
  "pre_discharge_internal_resisitance": 0.047429,
  "pre_discharge_avg_temp": 71.285755,
  "post_discharge_ocv": 21.850552,
  "post_discharge_loaded_v": 21.757315,
  "post_discharge_loaded_i": 5.595841,
  "post_discharge_internal_resisitance": 0.016662,
  "post_discharge_avg_temp": 120.683841,
  "Ah_Final": 5.753402,
  "Wh_Final": 128.133781,
  "initial_temperature": 70.952809,
  "SOH": 0.960804,
  "cba_date": "04/05/24",
  "cba_time": "18:53:09",
  "cba_test_total_time_s": 610.000000,
  "cba_tested_capacity_ah": 5.720000
}

File: Final Dataset/HRB_A_143.json
{
  "cycle_id": "HRB_A_143",
  "main_dat_found": true,
  "discharge_date": "4/8/2024",
  "discharge_start_time": "2:11:42 PM",
  "discharge_length": 596.754000,
  "start_sustain_ok": false,
  "start_extra_spike_count": 0,
  "end_sustain_ok": true,
  "end_extra_spike_count": 0,
  "pre_discharge_ocv": 24.939004,
  "pre_discharge_loaded_v": 24.634314,
  "pre_discharge_loaded_i": 6.075102,
  "pre_discharge_internal_resisitance": 0.050154,
  "pre_discharge_avg_temp": 73.784239,
  "post_discharge_ocv": 21.864320,
  "post_discharge_loaded_v": 21.748584,
  "post_discharge_loaded_i": 5.611658,
  "post_discharge_internal_resisitance": 0.020624,
  "post_discharge_avg_temp": 122.902130,
  "Ah_Final": 5.649314,
  "Wh_Final": 125.477204,
  "initial_temperature": 73.444689,
  "SOH": 0.940884,
  "cba_date": "04/08/24",
  "cba_time": "14:11:49",
  "cba_test_total_time_s": 597.000000,
  "cba_tested_capacity_ah": 5.620000
}

File: Final Dataset/HRB_A_144.json
{
  "cycle_id": "HRB_A_144",
  "main_dat_found": true,
  "discharge_date": "4/8/2024",
  "discharge_start_time": "4:05:44 PM",
  "discharge_length": 608.962000,
  "start_sustain_ok": false,
  "start_extra_spike_count": 0,
  "end_sustain_ok": true,
  "end_extra_spike_count": 0,
  "pre_discharge_ocv": 24.958428,
  "pre_discharge_loaded_v": 24.725033,
  "pre_discharge_loaded_i": 6.164772,
  "pre_discharge_internal_resisitance": 0.037859,
  "pre_discharge_avg_temp": 76.138331,
  "post_discharge_ocv": 21.828736,
  "post_discharge_loaded_v": 21.739187,
  "post_discharge_loaded_i": 5.596987,
  "post_discharge_internal_resisitance": 0.015999,
  "post_discharge_avg_temp": 123.601343,
  "Ah_Final": 5.747668,
  "Wh_Final": 128.146477,
  "initial_temperature": 75.726327,
  "SOH": 0.960899,
  "cba_date": "04/08/24",
  "cba_time": "16:05:44",
  "cba_test_total_time_s": 609.000000,
  "cba_tested_capacity_ah": 5.710000
}

File: Final Dataset/HRB_A_145.json
{
  "cycle_id": "HRB_A_145",
  "main_dat_found": true,
  "discharge_date": "4/9/2024",
  "discharge_start_time": "1:31:26 PM",
  "discharge_length": 600.720000,
  "start_sustain_ok": false,
  "start_extra_spike_count": 0,
  "end_sustain_ok": true,
  "end_extra_spike_count": 0,
  "pre_discharge_ocv": -17721.335140,
  "pre_discharge_loaded_v": 24.668137,
  "pre_discharge_loaded_i": 6.113514,
  "pre_discharge_internal_resisitance": -2902.750189,
  "pre_discharge_avg_temp": 73.485909,
  "post_discharge_ocv": 21.888725,
  "post_discharge_loaded_v": 21.787887,
  "post_discharge_loaded_i": 5.627781,
  "post_discharge_internal_resisitance": 0.017918,
  "post_discharge_avg_temp": 122.869248,
  "Ah_Final": 5.679573,
  "Wh_Final": 126.194767,
  "initial_temperature": 73.185279,
  "SOH": 0.946264,
  "cba_date": "04/09/24",
  "cba_time": "13:31:27",
  "cba_test_total_time_s": 601.000000,
  "cba_tested_capacity_ah": 5.650000
}

File: Final Dataset/HRB_A_146.json
{
  "cycle_id": "HRB_A_146",
  "main_dat_found": true,
  "discharge_date": "4/9/2024",
  "discharge_start_time": "4:20:22 PM",
  "discharge_length": 596.206000,
  "start_sustain_ok": false,
  "start_extra_spike_count": 0,
  "end_sustain_ok": true,
  "end_extra_spike_count": 0,
  "pre_discharge_ocv": 24.930536,
  "pre_discharge_loaded_v": 24.616410,
  "pre_discharge_loaded_i": 6.229795,
  "pre_discharge_internal_resisitance": 0.050423,
  "pre_discharge_avg_temp": 70.851447,
  "post_discharge_ocv": 21.835075,
  "post_discharge_loaded_v": 21.706210,
  "post_discharge_loaded_i": 5.625151,
  "post_discharge_internal_resisitance": 0.022909,
  "post_discharge_avg_temp": 121.101340,
  "Ah_Final": 5.643520,
  "Wh_Final": 125.383573,
  "initial_temperature": 71.159751,
  "SOH": 0.940181,
  "cba_date": "04/09/24",
  "cba_time": "16:20:22",
  "cba_test_total_time_s": 596.000000,
  "cba_tested_capacity_ah": 5.610000
}

File: Final Dataset/HRB_A_147.json
{
  "cycle_id": "HRB_A_147",
  "main_dat_found": true,
  "discharge_date": "4/9/2024",
  "discharge_start_time": "6:57:19 PM",
  "discharge_length": 603.630000,
  "start_sustain_ok": false,
  "start_extra_spike_count": 0,
  "end_sustain_ok": true,
  "end_extra_spike_count": 0,
  "pre_discharge_ocv": 24.965037,
  "pre_discharge_loaded_v": 24.729443,
  "pre_discharge_loaded_i": 6.171620,
  "pre_discharge_internal_resisitance": 0.038174,
  "pre_discharge_avg_temp": 73.945103,
  "post_discharge_ocv": 21.897137,
  "post_discharge_loaded_v": 21.782323,
  "post_discharge_loaded_i": 5.624805,
  "post_discharge_internal_resisitance": 0.020412,
  "post_discharge_avg_temp": 122.388397,
  "Ah_Final": 5.702232,
  "Wh_Final": 126.899666,
  "initial_temperature": 73.537095,
  "SOH": 0.951550,
  "cba_date": "04/09/24",
  "cba_time": "18:57:23",
  "cba_test_total_time_s": 604.000000,
  "cba_tested_capacity_ah": 5.670000
}

File: Final Dataset/HRB_A_149.json
{
  "cycle_id": "HRB_A_149",
  "main_dat_found": true,
  "discharge_date": "4/11/2024",
  "discharge_start_time": "4:32:23 PM",
  "discharge_length": 613.144000,
  "start_sustain_ok": false,
  "start_extra_spike_count": 0,
  "end_sustain_ok": true,
  "end_extra_spike_count": 0,
  "pre_discharge_ocv": 25.012982,
  "pre_discharge_loaded_v": 24.707967,
  "pre_discharge_loaded_i": 6.136032,
  "pre_discharge_internal_resisitance": 0.049709,
  "pre_discharge_avg_temp": 75.923565,
  "post_discharge_ocv": 21.891183,
  "post_discharge_loaded_v": 21.791487,
  "post_discharge_loaded_i": 5.618351,
  "post_discharge_internal_resisitance": 0.017745,
  "post_discharge_avg_temp": 123.564602,
  "Ah_Final": 5.783082,
  "Wh_Final": 128.888603,
  "initial_temperature": 75.490037,
  "SOH": 0.966464,
  "cba_date": "04/11/24",
  "cba_time": "16:32:25",
  "cba_test_total_time_s": 613.000000,
  "cba_tested_capacity_ah": 5.750000
}

File: Final Dataset/HRB_A_150.json
{
  "cycle_id": "HRB_A_150",
  "main_dat_found": true,
  "discharge_date": "4/11/2024",
  "discharge_start_time": "8:12:50 PM",
  "discharge_length": 613.104000,
  "start_sustain_ok": false,
  "start_extra_spike_count": 0,
  "end_sustain_ok": true,
  "end_extra_spike_count": 0,
  "pre_discharge_ocv": 24.990297,
  "pre_discharge_loaded_v": 24.705118,
  "pre_discharge_loaded_i": 6.189392,
  "pre_discharge_internal_resisitance": 0.046075,
  "pre_discharge_avg_temp": 75.348191,
  "post_discharge_ocv": 21.857026,
  "post_discharge_loaded_v": 21.732732,
  "post_discharge_loaded_i": 5.632009,
  "post_discharge_internal_resisitance": 0.022069,
  "post_discharge_avg_temp": 124.099797,
  "Ah_Final": 5.789689,
  "Wh_Final": 129.048182,
  "initial_temperature": 74.844544,
  "SOH": 0.967660,
  "cba_date": "04/11/24",
  "cba_time": "20:12:53",
  "cba_test_total_time_s": 613.000000,
  "cba_tested_capacity_ah": 5.750000
}

File: Final Dataset/HRB_A_151.json
{
  "cycle_id": "HRB_A_151",
  "main_dat_found": true,
  "discharge_date": "4/12/2024",
  "discharge_start_time": "12:22:09 PM",
  "discharge_length": 600.826000,
  "start_sustain_ok": false,
  "start_extra_spike_count": 0,
  "end_sustain_ok": true,
  "end_extra_spike_count": 0,
  "pre_discharge_ocv": 24.952542,
  "pre_discharge_loaded_v": 24.634081,
  "pre_discharge_loaded_i": 6.086794,
  "pre_discharge_internal_resisitance": 0.052320,
  "pre_discharge_avg_temp": 70.760711,
  "post_discharge_ocv": 21.918986,
  "post_discharge_loaded_v": 21.822141,
  "post_discharge_loaded_i": 5.611839,
  "post_discharge_internal_resisitance": 0.017257,
  "post_discharge_avg_temp": 119.157930,
  "Ah_Final": 5.671412,
  "Wh_Final": 126.004426,
  "initial_temperature": 70.430381,
  "SOH": 0.944837,
  "cba_date": "04/12/24",
  "cba_time": "12:22:10",
  "cba_test_total_time_s": 601.000000,
  "cba_tested_capacity_ah": 5.650000
}

File: Final Dataset/HRB_A_152.json
{
  "cycle_id": "HRB_A_152",
  "main_dat_found": true,
  "discharge_date": "4/12/2024",
  "discharge_start_time": "2:32:00 PM",
  "discharge_length": 602.190000,
  "start_sustain_ok": false,
  "start_extra_spike_count": 0,
  "end_sustain_ok": true,
  "end_extra_spike_count": 0,
  "pre_discharge_ocv": 24.953304,
  "pre_discharge_loaded_v": 24.689645,
  "pre_discharge_loaded_i": 6.188912,
  "pre_discharge_internal_resisitance": 0.042602,
  "pre_discharge_avg_temp": 72.430633,
  "post_discharge_ocv": 21.890607,
  "post_discharge_loaded_v": 21.798986,
  "post_discharge_loaded_i": 5.620378,
  "post_discharge_internal_resisitance": 0.016302,
  "post_discharge_avg_temp": 120.364055,
  "Ah_Final": 5.690918,
  "Wh_Final": 126.590010,
  "initial_temperature": 72.077628,
  "SOH": 0.949228,
  "cba_date": "04/12/24",
  "cba_time": "14:32:01",
  "cba_test_total_time_s": 602.000000,
  "cba_tested_capacity_ah": 5.660000
}

File: Final Dataset/HRB_A_153.json
{
  "cycle_id": "HRB_A_153",
  "main_dat_found": true,
  "discharge_date": "4/15/2024",
  "discharge_start_time": "12:36:15 PM",
  "discharge_length": 604.980000,
  "start_sustain_ok": false,
  "start_extra_spike_count": 0,
  "end_sustain_ok": true,
  "end_extra_spike_count": 0,
  "pre_discharge_ocv": 24.973430,
  "pre_discharge_loaded_v": 24.691588,
  "pre_discharge_loaded_i": 6.133426,
  "pre_discharge_internal_resisitance": 0.045952,
  "pre_discharge_avg_temp": 72.914835,
  "post_discharge_ocv": 21.825124,
  "post_discharge_loaded_v": 21.735543,
  "post_discharge_loaded_i": 5.619863,
  "post_discharge_internal_resisitance": 0.015940,
  "post_discharge_avg_temp": 121.922286,
  "Ah_Final": 5.714320,
  "Wh_Final": 127.211740,
  "initial_temperature": 72.485644,
  "SOH": 0.953890,
  "cba_date": "04/15/24",
  "cba_time": "12:36:15",
  "cba_test_total_time_s": 605.000000,
  "cba_tested_capacity_ah": 5.680000
}

File: Final Dataset/HRB_A_154.json
{
  "cycle_id": "HRB_A_154",
  "main_dat_found": true,
  "discharge_date": "4/15/2024",
  "discharge_start_time": "3:44:00 PM",
  "discharge_length": 616.034000,
  "start_sustain_ok": false,
  "start_extra_spike_count": 0,
  "end_sustain_ok": true,
  "end_extra_spike_count": 0,
  "pre_discharge_ocv": 24.985836,
  "pre_discharge_loaded_v": 24.824100,
  "pre_discharge_loaded_i": 6.201226,
  "pre_discharge_internal_resisitance": 0.026081,
  "pre_discharge_avg_temp": 78.932773,
  "post_discharge_ocv": 21.819743,
  "post_discharge_loaded_v": 21.746583,
  "post_discharge_loaded_i": 5.606018,
  "post_discharge_internal_resisitance": 0.013050,
  "post_discharge_avg_temp": 126.407317,
  "Ah_Final": 5.797785,
  "Wh_Final": 129.534681,
  "initial_temperature": 78.349051,
  "SOH": 0.971308,
  "cba_date": "04/15/24",
  "cba_time": "15:44:00",
  "cba_test_total_time_s": 616.000000,
  "cba_tested_capacity_ah": 5.770000
}

File: Final Dataset/HRB_A_155.json
{
  "cycle_id": "HRB_A_155",
  "main_dat_found": true,
  "discharge_date": "4/16/2024",
  "discharge_start_time": "4:22:29 PM",
  "discharge_length": 609.558000,
  "start_sustain_ok": false,
  "start_extra_spike_count": 0,
  "end_sustain_ok": true,
  "end_extra_spike_count": 0,
  "pre_discharge_ocv": 24.984434,
  "pre_discharge_loaded_v": 24.831109,
  "pre_discharge_loaded_i": 6.163228,
  "pre_discharge_internal_resisitance": 0.024877,
  "pre_discharge_avg_temp": 73.371906,
  "post_discharge_ocv": 21.865172,
  "post_discharge_loaded_v": 21.792078,
  "post_discharge_loaded_i": 5.562923,
  "post_discharge_internal_resisitance": 0.013139,
  "post_discharge_avg_temp": 120.414467,
  "Ah_Final": 5.744564,
  "Wh_Final": 128.071964,
  "initial_temperature": 72.780475,
  "SOH": 0.960340,
  "cba_date": "04/16/24",
  "cba_time": "16:22:29",
  "cba_test_total_time_s": 610.000000,
  "cba_tested_capacity_ah": 5.720000
}

File: Final Dataset/HRB_A_156.json
{
  "cycle_id": "HRB_A_156",
  "main_dat_found": true,
  "discharge_date": "4/16/2024",
  "discharge_start_time": "7:14:23 PM",
  "discharge_length": 612.614000,
  "start_sustain_ok": false,
  "start_extra_spike_count": 0,
  "end_sustain_ok": true,
  "end_extra_spike_count": 0,
  "pre_discharge_ocv": 24.964023,
  "pre_discharge_loaded_v": 24.780118,
  "pre_discharge_loaded_i": 6.157126,
  "pre_discharge_internal_resisitance": 0.029869,
  "pre_discharge_avg_temp": 78.275484,
  "post_discharge_ocv": 21.866555,
  "post_discharge_loaded_v": 21.793590,
  "post_discharge_loaded_i": 5.608720,
  "post_discharge_internal_resisitance": 0.013009,
  "post_discharge_avg_temp": 126.398437,
  "Ah_Final": 5.771445,
  "Wh_Final": 128.891713,
  "initial_temperature": 77.756792,
  "SOH": 0.966487,
  "cba_date": "04/16/24",
  "cba_time": "19:14:25",
  "cba_test_total_time_s": 613.000000,
  "cba_tested_capacity_ah": 5.740000
}

File: Final Dataset/HRB_A_157.json
{
  "cycle_id": "HRB_A_157",
  "main_dat_found": true,
  "discharge_date": "4/17/2024",
  "discharge_start_time": "11:40:30 AM",
  "discharge_length": 617.696000,
  "start_sustain_ok": false,
  "start_extra_spike_count": 0,
  "end_sustain_ok": true,
  "end_extra_spike_count": 0,
  "pre_discharge_ocv": 25.019091,
  "pre_discharge_loaded_v": 24.853574,
  "pre_discharge_loaded_i": 6.245852,
  "pre_discharge_internal_resisitance": 0.026500,
  "pre_discharge_avg_temp": 77.946756,
  "post_discharge_ocv": 21.782488,
  "post_discharge_loaded_v": 21.709956,
  "post_discharge_loaded_i": 5.613688,
  "post_discharge_internal_resisitance": 0.012921,
  "post_discharge_avg_temp": 126.057191,
  "Ah_Final": 5.813928,
  "Wh_Final": 129.943875,
  "initial_temperature": 77.444460,
  "SOH": 0.974377,
  "cba_date": "04/17/24",
  "cba_time": "11:40:31",
  "cba_test_total_time_s": 618.000000,
  "cba_tested_capacity_ah": 5.780000
}

File: Final Dataset/HRB_A_158.json
{
  "cycle_id": "HRB_A_158",
  "main_dat_found": true,
  "discharge_date": "4/18/2024",
  "discharge_start_time": "3:00:55 PM",
  "discharge_length": 602.780000,
  "start_sustain_ok": false,
  "start_extra_spike_count": 0,
  "end_sustain_ok": true,
  "end_extra_spike_count": 0,
  "pre_discharge_ocv": 24.958548,
  "pre_discharge_loaded_v": 24.690458,
  "pre_discharge_loaded_i": 6.125720,
  "pre_discharge_internal_resisitance": 0.043765,
  "pre_discharge_avg_temp": 76.795089,
  "post_discharge_ocv": 21.822089,
  "post_discharge_loaded_v": 21.700956,
  "post_discharge_loaded_i": 5.603817,
  "post_discharge_internal_resisitance": 0.021616,
  "post_discharge_avg_temp": 121.342025,
  "Ah_Final": 5.687351,
  "Wh_Final": 126.624278,
  "initial_temperature": 76.367171,
  "SOH": 0.949485,
  "cba_date": "04/18/24",
  "cba_time": "15:00:56",
  "cba_test_total_time_s": 603.000000,
  "cba_tested_capacity_ah": 5.660000
}

File: Final Dataset/HRB_A_159.json
{
  "cycle_id": "HRB_A_159",
  "main_dat_found": true,
  "discharge_date": "4/18/2024",
  "discharge_start_time": "6:27:41 PM",
  "discharge_length": 596.368000,
  "start_sustain_ok": false,
  "start_extra_spike_count": 0,
  "end_sustain_ok": true,
  "end_extra_spike_count": 0,
  "pre_discharge_ocv": 24.927257,
  "pre_discharge_loaded_v": 24.653772,
  "pre_discharge_loaded_i": 6.169032,
  "pre_discharge_internal_resisitance": 0.044332,
  "pre_discharge_avg_temp": 71.144901,
  "post_discharge_ocv": 21.901943,
  "post_discharge_loaded_v": 21.815161,
  "post_discharge_loaded_i": 5.597002,
  "post_discharge_internal_resisitance": 0.015505,
  "post_discharge_avg_temp": 118.724500,
  "Ah_Final": 5.633518,
  "Wh_Final": 125.230209,
  "initial_temperature": 70.750010,
  "SOH": 0.939031,
  "cba_date": "04/18/24",
  "cba_time": "18:27:45",
  "cba_test_total_time_s": 597.000000,
  "cba_tested_capacity_ah": 5.610000
}

File: Final Dataset/HRB_A_16.json
{
  "cycle_id": "HRB_A_16",
  "main_dat_found": true,
  "discharge_date": "11/1/2023",
  "discharge_start_time": "1:50:58 PM",
  "discharge_length": 622.306000,
  "start_sustain_ok": false,
  "start_extra_spike_count": 1,
  "end_sustain_ok": true,
  "end_extra_spike_count": 0,
  "pre_discharge_ocv": 24.941160,
  "pre_discharge_loaded_v": 24.738462,
  "pre_discharge_loaded_i": 6.121586,
  "pre_discharge_internal_resisitance": 0.033112,
  "pre_discharge_avg_temp": 68.092816,
  "post_discharge_ocv": 21.764520,
  "post_discharge_loaded_v": 21.691545,
  "post_discharge_loaded_i": 5.630254,
  "post_discharge_internal_resisitance": 0.012961,
  "post_discharge_avg_temp": 121.823911,
  "Ah_Final": 5.898188,
  "Wh_Final": 131.022687,
  "initial_temperature": 67.861463,
  "SOH": 0.982466,
  "cba_date": "11/01/23",
  "cba_time": "13:51:02",
  "cba_test_total_time_s": 623.000000,
  "cba_tested_capacity_ah": 5.850000
}

File: Final Dataset/HRB_A_160.json
{
  "cycle_id": "HRB_A_160",
  "main_dat_found": true,
  "discharge_date": "4/19/2024",
  "discharge_start_time": "11:23:38 AM",
  "discharge_length": 608.722000,
  "start_sustain_ok": false,
  "start_extra_spike_count": 0,
  "end_sustain_ok": true,
  "end_extra_spike_count": 0,
  "pre_discharge_ocv": 25.012396,
  "pre_discharge_loaded_v": 24.735069,
  "pre_discharge_loaded_i": 6.273214,
  "pre_discharge_internal_resisitance": 0.044208,
  "pre_discharge_avg_temp": 76.145432,
  "post_discharge_ocv": 21.774666,
  "post_discharge_loaded_v": 21.700763,
  "post_discharge_loaded_i": 5.625065,
  "post_discharge_internal_resisitance": 0.013138,
  "post_discharge_avg_temp": 124.459751,
  "Ah_Final": 5.751977,
  "Wh_Final": 128.240658,
  "initial_temperature": 75.703379,
  "SOH": 0.961605,
  "cba_date": "04/19/24",
  "cba_time": "11:23:39",
  "cba_test_total_time_s": 609.000000,
  "cba_tested_capacity_ah": 5.710000
}

File: Final Dataset/HRB_A_161.json
{
  "cycle_id": "HRB_A_161",
  "main_dat_found": true,
  "discharge_date": "4/19/2024",
  "discharge_start_time": "5:43:15 PM",
  "discharge_length": 615.604000,
  "start_sustain_ok": false,
  "start_extra_spike_count": 0,
  "end_sustain_ok": true,
  "end_extra_spike_count": 0,
  "pre_discharge_ocv": 25.021412,
  "pre_discharge_loaded_v": 24.803615,
  "pre_discharge_loaded_i": 6.167895,
  "pre_discharge_internal_resisitance": 0.035311,
  "pre_discharge_avg_temp": 79.345841,
  "post_discharge_ocv": 21.858422,
  "post_discharge_loaded_v": 21.778846,
  "post_discharge_loaded_i": 5.617230,
  "post_discharge_internal_resisitance": 0.014166,
  "post_discharge_avg_temp": 125.549507,
  "Ah_Final": 5.796211,
  "Wh_Final": 129.480631,
  "initial_temperature": 78.801176,
  "SOH": 0.970903,
  "cba_date": "04/19/24",
  "cba_time": "17:43:18",
  "cba_test_total_time_s": 616.000000,
  "cba_tested_capacity_ah": 5.760000
}

File: Final Dataset/HRB_A_162.json
{
  "cycle_id": "HRB_A_162",
  "main_dat_found": true,
  "discharge_date": "4/22/2024",
  "discharge_start_time": "12:34:01 PM",
  "discharge_length": 602.610000,
  "start_sustain_ok": false,
  "start_extra_spike_count": 0,
  "end_sustain_ok": true,
  "end_extra_spike_count": 0,
  "pre_discharge_ocv": 24.922293,
  "pre_discharge_loaded_v": 24.740049,
  "pre_discharge_loaded_i": 6.206855,
  "pre_discharge_internal_resisitance": 0.029362,
  "pre_discharge_avg_temp": 71.205895,
  "post_discharge_ocv": 21.816370,
  "post_discharge_loaded_v": 21.739573,
  "post_discharge_loaded_i": 5.604710,
  "post_discharge_internal_resisitance": 0.013702,
  "post_discharge_avg_temp": 120.669968,
  "Ah_Final": 5.693341,
  "Wh_Final": 126.698307,
  "initial_temperature": 70.727063,
  "SOH": 0.950040,
  "cba_date": "04/22/24",
  "cba_time": "12:34:01",
  "cba_test_total_time_s": 603.000000,
  "cba_tested_capacity_ah": 5.660000
}

File: Final Dataset/HRB_A_163.json
{
  "cycle_id": "HRB_A_163",
  "main_dat_found": true,
  "discharge_date": "4/22/2024",
  "discharge_start_time": "3:30:25 PM",
  "discharge_length": 605.590000,
  "start_sustain_ok": false,
  "start_extra_spike_count": 0,
  "end_sustain_ok": true,
  "end_extra_spike_count": 0,
  "pre_discharge_ocv": 24.955217,
  "pre_discharge_loaded_v": 24.754625,
  "pre_discharge_loaded_i": 6.149400,
  "pre_discharge_internal_resisitance": 0.032620,
  "pre_discharge_avg_temp": 73.895346,
  "post_discharge_ocv": 21.781707,
  "post_discharge_loaded_v": 21.710598,
  "post_discharge_loaded_i": 5.608071,
  "post_discharge_internal_resisitance": 0.012680,
  "post_discharge_avg_temp": 122.030706,
  "Ah_Final": 5.709287,
  "Wh_Final": 127.168141,
  "initial_temperature": 73.436415,
  "SOH": 0.953563,
  "cba_date": "04/22/24",
  "cba_time": "15:30:25",
  "cba_test_total_time_s": 606.000000,
  "cba_tested_capacity_ah": 5.680000
}

File: Final Dataset/HRB_A_164.json
{
  "cycle_id": "HRB_A_164",
  "main_dat_found": true,
  "discharge_date": "4/22/2024",
  "discharge_start_time": "8:37:45 PM",
  "discharge_length": 611.474000,
  "start_sustain_ok": false,
  "start_extra_spike_count": 0,
  "end_sustain_ok": true,
  "end_extra_spike_count": 0,
  "pre_discharge_ocv": 24.588769,
  "pre_discharge_loaded_v": 24.327564,
  "pre_discharge_loaded_i": 6.216606,
  "pre_discharge_internal_resisitance": 0.042017,
  "pre_discharge_avg_temp": -167.553927,
  "post_discharge_ocv": 21.801510,
  "post_discharge_loaded_v": 21.726350,
  "post_discharge_loaded_i": 5.611205,
  "post_discharge_internal_resisitance": 0.013395,
  "post_discharge_avg_temp": 124.775924,
  "Ah_Final": 5.765348,
  "Wh_Final": 128.596499,
  "initial_temperature": 74.983974,
  "SOH": 0.964273,
  "cba_date": "04/22/24",
  "cba_time": "20:37:45",
  "cba_test_total_time_s": 612.000000,
  "cba_tested_capacity_ah": 5.730000
}

File: Final Dataset/HRB_A_165.json
{
  "cycle_id": "HRB_A_165",
  "main_dat_found": true,
  "discharge_date": "4/23/2024",
  "discharge_start_time": "4:53:09 PM",
  "discharge_length": 606.876000,
  "start_sustain_ok": false,
  "start_extra_spike_count": 0,
  "end_sustain_ok": true,
  "end_extra_spike_count": 0,
  "pre_discharge_ocv": 24.953104,
  "pre_discharge_loaded_v": 24.744385,
  "pre_discharge_loaded_i": 6.169969,
  "pre_discharge_internal_resisitance": 0.033828,
  "pre_discharge_avg_temp": 76.716682,
  "Ah_Final": 5.723084,
  "Wh_Final": 127.571020,
  "initial_temperature": 75.115922,
  "SOH": 0.956584,
  "cba_date": "04/23/24",
  "cba_time": "16:53:10",
  "cba_test_total_time_s": 607.000000,
  "cba_tested_capacity_ah": 5.690000
}

File: Final Dataset/HRB_A_166.json
{
  "cycle_id": "HRB_A_166",
  "main_dat_found": true,
  "discharge_date": "4/26/2024",
  "discharge_start_time": "8:25:12 PM",
  "discharge_length": 597.246000,
  "start_sustain_ok": false,
  "start_extra_spike_count": 0,
  "end_sustain_ok": true,
  "end_extra_spike_count": 0,
  "pre_discharge_ocv": 24.934381,
  "pre_discharge_loaded_v": 24.694130,
  "pre_discharge_loaded_i": 6.253557,
  "pre_discharge_internal_resisitance": 0.038418,
  "pre_discharge_avg_temp": 75.513255,
  "post_discharge_ocv": 21.806255,
  "post_discharge_loaded_v": 21.723993,
  "post_discharge_loaded_i": 5.628611,
  "post_discharge_internal_resisitance": 0.014615,
  "post_discharge_avg_temp": 124.576668,
  "Ah_Final": 5.657958,
  "Wh_Final": 125.894528,
  "initial_temperature": 75.135296,
  "SOH": 0.944013,
  "cba_date": "04/26/24",
  "cba_time": "20:25:14",
  "cba_test_total_time_s": 598.000000,
  "cba_tested_capacity_ah": 5.610000
}

File: Final Dataset/HRB_A_167.json
{
  "cycle_id": "HRB_A_167",
  "main_dat_found": true,
  "discharge_date": "5/14/2024",
  "discharge_start_time": "1:02:42 PM",
  "discharge_length": 606.932000,
  "start_sustain_ok": false,
  "start_extra_spike_count": 0,
  "end_sustain_ok": true,
  "end_extra_spike_count": 0,
  "pre_discharge_ocv": 25.036367,
  "pre_discharge_loaded_v": 24.798650,
  "pre_discharge_loaded_i": 6.181435,
  "pre_discharge_internal_resisitance": 0.038456,
  "pre_discharge_avg_temp": 73.577079,
  "post_discharge_ocv": 21.883649,
  "post_discharge_loaded_v": 21.794520,
  "post_discharge_loaded_i": 5.618232,
  "post_discharge_internal_resisitance": 0.015864,
  "post_discharge_avg_temp": 122.687266,
  "Ah_Final": 5.730363,
  "Wh_Final": 127.566680,
  "initial_temperature": 73.011951,
  "SOH": 0.956551,
  "cba_date": "05/14/24",
  "cba_time": "13:02:51",
  "cba_test_total_time_s": 607.000000,
  "cba_tested_capacity_ah": 5.700000
}

File: Final Dataset/HRB_A_168.json
{
  "cycle_id": "HRB_A_168",
  "main_dat_found": true,
  "discharge_date": "5/14/2024",
  "discharge_start_time": "4:35:40 PM",
  "discharge_length": 601.348000,
  "start_sustain_ok": false,
  "start_extra_spike_count": 0,
  "end_sustain_ok": true,
  "end_extra_spike_count": 0,
  "pre_discharge_ocv": 24.927806,
  "pre_discharge_loaded_v": 24.704000,
  "pre_discharge_loaded_i": 6.208743,
  "pre_discharge_internal_resisitance": 0.036047,
  "pre_discharge_avg_temp": 74.850871,
  "post_discharge_ocv": 21.853912,
  "post_discharge_loaded_v": 21.772115,
  "post_discharge_loaded_i": 5.627162,
  "post_discharge_internal_resisitance": 0.014536,
  "post_discharge_avg_temp": 123.311004,
  "Ah_Final": 5.678226,
  "Wh_Final": 126.390248,
  "initial_temperature": 74.415268,
  "SOH": 0.947730,
  "cba_date": "05/14/24",
  "cba_time": "16:35:42",
  "cba_test_total_time_s": 601.000000,
  "cba_tested_capacity_ah": 5.650000
}

File: Final Dataset/HRB_A_169.json
{
  "cycle_id": "HRB_A_169",
  "main_dat_found": true,
  "discharge_date": "5/15/2024",
  "discharge_start_time": "3:09:59 PM",
  "discharge_length": 613.206000,
  "start_sustain_ok": false,
  "start_extra_spike_count": 0,
  "end_sustain_ok": true,
  "end_extra_spike_count": 0,
  "pre_discharge_ocv": 25.035878,
  "pre_discharge_loaded_v": 24.794364,
  "pre_discharge_loaded_i": 6.247206,
  "pre_discharge_internal_resisitance": 0.038659,
  "pre_discharge_avg_temp": 75.423541,
  "post_discharge_ocv": 21.881156,
  "post_discharge_loaded_v": 21.789850,
  "post_discharge_loaded_i": 5.636976,
  "post_discharge_internal_resisitance": 0.016198,
  "post_discharge_avg_temp": 123.865657,
  "Ah_Final": 5.786842,
  "Wh_Final": 129.046422,
  "initial_temperature": 75.050767,
  "SOH": 0.967647,
  "cba_date": "05/15/24",
  "cba_time": "15:09:59",
  "cba_test_total_time_s": 613.000000,
  "cba_tested_capacity_ah": 5.750000
}

File: Final Dataset/HRB_A_17.json
{
  "cycle_id": "HRB_A_17",
  "main_dat_found": true,
  "discharge_date": "11/1/2023",
  "discharge_start_time": "5:57:47 PM",
  "discharge_length": 625.128000,
  "start_sustain_ok": false,
  "start_extra_spike_count": 1,
  "end_sustain_ok": true,
  "end_extra_spike_count": 0,
  "pre_discharge_ocv": 24.948266,
  "pre_discharge_loaded_v": 24.785758,
  "pre_discharge_loaded_i": 6.160774,
  "pre_discharge_internal_resisitance": 0.026378,
  "pre_discharge_avg_temp": 69.968068,
  "post_discharge_ocv": 21.728431,
  "post_discharge_loaded_v": 21.655890,
  "post_discharge_loaded_i": 5.645899,
  "post_discharge_internal_resisitance": 0.012848,
  "post_discharge_avg_temp": 122.594024,
  "Ah_Final": 5.926793,
  "Wh_Final": 131.953875,
  "initial_temperature": 69.741600,
  "SOH": 0.989449,
  "cba_date": "11/01/23",
  "cba_time": "17:57:53",
  "cba_test_total_time_s": 625.000000,
  "cba_tested_capacity_ah": 5.870000
}

File: Final Dataset/HRB_A_170.json
{
  "cycle_id": "HRB_A_170",
  "main_dat_found": true,
  "discharge_date": "5/16/2024",
  "discharge_start_time": "1:39:41 PM",
  "discharge_length": 614.404000,
  "start_sustain_ok": false,
  "start_extra_spike_count": 0,
  "end_sustain_ok": true,
  "end_extra_spike_count": 0,
  "pre_discharge_ocv": 25.052613,
  "pre_discharge_loaded_v": 24.851226,
  "pre_discharge_loaded_i": 6.219767,
  "pre_discharge_internal_resisitance": 0.032379,
  "pre_discharge_avg_temp": 75.289679,
  "post_discharge_ocv": 21.765692,
  "post_discharge_loaded_v": 21.680063,
  "post_discharge_loaded_i": 5.607758,
  "post_discharge_internal_resisitance": 0.015270,
  "post_discharge_avg_temp": 124.163132,
  "Ah_Final": 5.791177,
  "Wh_Final": 129.234184,
  "initial_temperature": 74.735282,
  "SOH": 0.969055,
  "cba_date": "05/16/24",
  "cba_time": "13:39:42",
  "cba_test_total_time_s": 614.000000,
  "cba_tested_capacity_ah": 5.760000
}

File: Final Dataset/HRB_A_171.json
{
  "cycle_id": "HRB_A_171",
  "main_dat_found": true,
  "discharge_date": "5/16/2024",
  "discharge_start_time": "3:44:21 PM",
  "discharge_length": 606.532000,
  "start_sustain_ok": false,
  "start_extra_spike_count": 0,
  "end_sustain_ok": true,
  "end_extra_spike_count": 0,
  "pre_discharge_ocv": 24.960729,
  "pre_discharge_loaded_v": 24.671303,
  "pre_discharge_loaded_i": 6.178951,
  "pre_discharge_internal_resisitance": 0.046841,
  "pre_discharge_avg_temp": 77.739888,
  "post_discharge_ocv": 21.835462,
  "post_discharge_loaded_v": 21.755374,
  "post_discharge_loaded_i": 5.617434,
  "post_discharge_internal_resisitance": 0.014257,
  "post_discharge_avg_temp": 124.887812,
  "Ah_Final": 5.725150,
  "Wh_Final": 127.618043,
  "initial_temperature": 77.102504,
  "SOH": 0.956937,
  "cba_date": "05/16/24",
  "cba_time": "15:44:24",
  "cba_test_total_time_s": 607.000000,
  "cba_tested_capacity_ah": 5.690000
}

File: Final Dataset/HRB_A_172.json
{
  "cycle_id": "HRB_A_172",
  "main_dat_found": true,
  "discharge_date": "5/16/2024",
  "discharge_start_time": "5:43:38 PM",
  "discharge_length": 605.580000,
  "start_sustain_ok": false,
  "start_extra_spike_count": 0,
  "end_sustain_ok": true,
  "end_extra_spike_count": 0,
  "pre_discharge_ocv": 24.980908,
  "pre_discharge_loaded_v": 24.755268,
  "pre_discharge_loaded_i": 6.145923,
  "pre_discharge_internal_resisitance": 0.036714,
  "pre_discharge_avg_temp": 76.745004,
  "post_discharge_ocv": 21.840162,
  "post_discharge_loaded_v": 21.758982,
  "post_discharge_loaded_i": 5.607181,
  "post_discharge_internal_resisitance": 0.014478,
  "post_discharge_avg_temp": 124.734179,
  "Ah_Final": 5.706883,
  "Wh_Final": 127.247199,
  "initial_temperature": 76.243817,
  "SOH": 0.954156,
  "cba_date": "05/16/24",
  "cba_time": "17:43:40",
  "cba_test_total_time_s": 606.000000,
  "cba_tested_capacity_ah": 5.680000
}

File: Final Dataset/HRB_A_173.json
{
  "cycle_id": "HRB_A_173",
  "main_dat_found": true,
  "discharge_date": "5/16/2024",
  "discharge_start_time": "8:46:27 PM",
  "discharge_length": 612.812000,
  "start_sustain_ok": false,
  "start_extra_spike_count": 0,
  "end_sustain_ok": true,
  "end_extra_spike_count": 0,
  "pre_discharge_ocv": 24.980553,
  "pre_discharge_loaded_v": 24.810310,
  "pre_discharge_loaded_i": 6.277426,
  "pre_discharge_internal_resisitance": 0.027120,
  "pre_discharge_avg_temp": 78.684730,
  "post_discharge_ocv": 21.843253,
  "post_discharge_loaded_v": 21.763548,
  "post_discharge_loaded_i": 5.634191,
  "post_discharge_internal_resisitance": 0.014147,
  "post_discharge_avg_temp": 126.905097,
  "Ah_Final": 5.781573,
  "Wh_Final": 129.095943,
  "initial_temperature": 78.305403,
  "SOH": 0.968018,
  "cba_date": "05/16/24",
  "cba_time": "20:46:28",
  "cba_test_total_time_s": 613.000000,
  "cba_tested_capacity_ah": 5.740000
}

File: Final Dataset/HRB_A_174.json
{
  "cycle_id": "HRB_A_174",
  "main_dat_found": true,
  "discharge_date": "5/20/2024",
  "discharge_start_time": "3:46:40 PM",
  "discharge_length": 600.096000,
  "start_sustain_ok": false,
  "start_extra_spike_count": 0,
  "end_sustain_ok": true,
  "end_extra_spike_count": 0,
  "pre_discharge_ocv": 24.952000,
  "pre_discharge_loaded_v": 24.746607,
  "pre_discharge_loaded_i": 6.210998,
  "pre_discharge_internal_resisitance": 0.033069,
  "pre_discharge_avg_temp": 72.282016,
  "post_discharge_ocv": 21.874261,
  "post_discharge_loaded_v": 21.794739,
  "post_discharge_loaded_i": 5.571367,
  "post_discharge_internal_resisitance": 0.014273,
  "post_discharge_avg_temp": 119.863075,
  "Ah_Final": 5.663730,
  "Wh_Final": 126.040152,
  "initial_temperature": 71.762763,
  "SOH": 0.945105,
  "cba_date": "05/20/24",
  "cba_time": "15:46:41",
  "cba_test_total_time_s": 600.000000,
  "cba_tested_capacity_ah": 5.640000
}

File: Final Dataset/HRB_A_175.json
{
  "cycle_id": "HRB_A_175",
  "main_dat_found": true,
  "discharge_date": "5/20/2024",
  "discharge_start_time": "6:09:53 PM",
  "discharge_length": 604.448000,
  "start_sustain_ok": false,
  "start_extra_spike_count": 0,
  "end_sustain_ok": true,
  "end_extra_spike_count": 0,
  "pre_discharge_ocv": 24.987684,
  "pre_discharge_loaded_v": 24.801041,
  "pre_discharge_loaded_i": 6.197081,
  "pre_discharge_internal_resisitance": 0.030118,
  "pre_discharge_avg_temp": 71.900310,
  "post_discharge_ocv": 19.935922,
  "post_discharge_loaded_v": 21.708681,
  "post_discharge_loaded_i": 5.559733,
  "post_discharge_internal_resisitance": -0.318857,
  "post_discharge_avg_temp": 118.899297,
  "Ah_Final": 5.703196,
  "Wh_Final": 126.916809,
  "initial_temperature": 71.486794,
  "SOH": 0.951678,
  "cba_date": "05/20/24",
  "cba_time": "18:09:54",
  "cba_test_total_time_s": 605.000000,
  "cba_tested_capacity_ah": 5.680000
}
