Repository: leewhitcher/LithiumPolymerLongevityModeling

# SciTechForum2027
Data storage repository for the lithium polymer battery life cycle study described in the AIAA SciTech Forum 2027 conference paper "Longevity Modeling of Lithium Polymer Batteries for Advanced Air Mobility"

File: Final Dataset/HRB_A_176.json
{
  "cycle_id": "HRB_A_176",
  "main_dat_found": true,
  "discharge_date": "5/21/2024",
  "discharge_start_time": "12:27:10 PM",
  "discharge_length": 599.588000,
  "start_sustain_ok": false,
  "start_extra_spike_count": 0,
  "end_sustain_ok": true,
  "end_extra_spike_count": 0,
  "pre_discharge_ocv": 24.940212,
  "pre_discharge_loaded_v": 24.706420,
  "pre_discharge_loaded_i": 6.237693,
  "pre_discharge_internal_resisitance": 0.037481,
  "pre_discharge_avg_temp": 76.975463,
  "post_discharge_ocv": 21.497712,
  "post_discharge_loaded_v": 21.621954,
  "post_discharge_loaded_i": 5.627369,
  "post_discharge_internal_resisitance": -0.022078,
  "post_discharge_avg_temp": 125.678310,
  "Ah_Final": 5.672077,
  "Wh_Final": 126.188942,
  "initial_temperature": 76.378756,
  "SOH": 0.946220,
  "cba_date": "05/21/24",
  "cba_time": "12:27:11",
  "cba_test_total_time_s": 600.000000,
  "cba_tested_capacity_ah": 5.640000
}

File: Final Dataset/HRB_A_177.json
{
  "cycle_id": "HRB_A_177",
  "main_dat_found": true,
  "discharge_date": "5/21/2024",
  "discharge_start_time": "2:48:26 PM",
  "discharge_length": 610.050000,
  "start_sustain_ok": false,
  "start_extra_spike_count": 0,
  "end_sustain_ok": true,
  "end_extra_spike_count": 0,
  "pre_discharge_ocv": 25.003763,
  "pre_discharge_loaded_v": 24.779252,
  "pre_discharge_loaded_i": 6.170951,
  "pre_discharge_internal_resisitance": 0.036382,
  "pre_discharge_avg_temp": 74.859672,
  "post_discharge_ocv": 21.820626,
  "post_discharge_loaded_v": 21.746468,
  "post_discharge_loaded_i": 5.554707,
  "post_discharge_internal_resisitance": 0.013351,
  "post_discharge_avg_temp": 120.949626,
  "Ah_Final": 5.741520,
  "Wh_Final": 128.070120,
  "initial_temperature": 74.299257,
  "SOH": 0.960326,
  "cba_date": "05/21/24",
  "cba_time": "14:48:30",
  "cba_test_total_time_s": 610.000000,
  "cba_tested_capacity_ah": 5.720000
}

File: Final Dataset/HRB_A_178.json
{
  "cycle_id": "HRB_A_178",
  "main_dat_found": true,
  "discharge_date": "5/21/2024",
  "discharge_start_time": "5:36:53 PM",
  "discharge_length": 604.642000,
  "start_sustain_ok": false,
  "start_extra_spike_count": 0,
  "end_sustain_ok": true,
  "end_extra_spike_count": 0,
  "pre_discharge_ocv": 24.985795,
  "pre_discharge_loaded_v": 24.792804,
  "pre_discharge_loaded_i": 6.257309,
  "pre_discharge_internal_resisitance": 0.030842,
  "pre_discharge_avg_temp": 71.873916,
  "post_discharge_ocv": 21.855761,
  "post_discharge_loaded_v": 21.777178,
  "post_discharge_loaded_i": 5.585543,
  "post_discharge_internal_resisitance": 0.014069,
  "post_discharge_avg_temp": 120.154712,
  "Ah_Final": 5.705144,
  "Wh_Final": 127.021265,
  "initial_temperature": 71.403058,
  "SOH": 0.952462,
  "cba_date": "05/21/24",
  "cba_time": "17:36:55",
  "cba_test_total_time_s": 605.000000,
  "cba_tested_capacity_ah": 5.680000
}

File: Final Dataset/HRB_A_179.json
{
  "cycle_id": "HRB_A_179",
  "main_dat_found": true,
  "discharge_date": "5/21/2024",
  "discharge_start_time": "8:09:43 PM",
  "discharge_length": 601.958000,
  "start_sustain_ok": false,
  "start_extra_spike_count": 0,
  "end_sustain_ok": true,
  "end_extra_spike_count": 0,
  "pre_discharge_ocv": 24.978753,
  "pre_discharge_loaded_v": 24.763607,
  "pre_discharge_loaded_i": 6.209941,
  "pre_discharge_internal_resisitance": 0.034645,
  "pre_discharge_avg_temp": 70.895841,
  "post_discharge_ocv": 21.839838,
  "post_discharge_loaded_v": 21.763089,
  "post_discharge_loaded_i": 5.580450,
  "post_discharge_internal_resisitance": 0.013753,
  "post_discharge_avg_temp": 119.071503,
  "Ah_Final": 5.678446,
  "Wh_Final": 126.385115,
  "initial_temperature": 70.274332,
  "SOH": 0.947691,
  "cba_date": "05/21/24",
  "cba_time": "20:09:44",
  "cba_test_total_time_s": 602.000000,
  "cba_tested_capacity_ah": 5.660000
}

File: Final Dataset/HRB_A_18.json
{
  "cycle_id": "HRB_A_18",
  "main_dat_found": true,
  "discharge_date": "11/2/2023",
  "discharge_start_time": "9:56:13 AM",
  "discharge_length": 623.216000,
  "start_sustain_ok": false,
  "start_extra_spike_count": 1,
  "end_sustain_ok": true,
  "end_extra_spike_count": 0,
  "pre_discharge_ocv": 24.949781,
  "pre_discharge_loaded_v": 24.772291,
  "pre_discharge_loaded_i": 6.149585,
  "pre_discharge_internal_resisitance": 0.028862,
  "pre_discharge_avg_temp": 68.751606,
  "post_discharge_ocv": 21.757598,
  "post_discharge_loaded_v": 21.686475,
  "post_discharge_loaded_i": 5.623105,
  "post_discharge_internal_resisitance": 0.012648,
  "post_discharge_avg_temp": 121.821945,
  "Ah_Final": 5.905514,
  "Wh_Final": 131.262833,
  "initial_temperature": 68.426994,
  "SOH": 0.984267,
  "cba_date": "11/02/23",
  "cba_time": "09:56:18",
  "cba_test_total_time_s": 623.000000,
  "cba_tested_capacity_ah": 5.860000
}

File: Final Dataset/HRB_A_180.json
{
  "cycle_id": "HRB_A_180",
  "main_dat_found": true,
  "discharge_date": "5/22/2024",
  "discharge_start_time": "1:51:10 PM",
  "discharge_length": 607.294000,
  "start_sustain_ok": false,
  "start_extra_spike_count": 0,
  "end_sustain_ok": true,
  "end_extra_spike_count": 0,
  "pre_discharge_ocv": 24.953908,
  "pre_discharge_loaded_v": 24.805967,
  "pre_discharge_loaded_i": 6.258592,
  "pre_discharge_internal_resisitance": 0.023638,
  "pre_discharge_avg_temp": 75.012575,
  "post_discharge_ocv": 21.872901,
  "post_discharge_loaded_v": 21.798142,
  "post_discharge_loaded_i": 5.555577,
  "post_discharge_internal_resisitance": 0.013457,
  "post_discharge_avg_temp": 120.522029,
  "Ah_Final": 5.716398,
  "Wh_Final": 127.553647,
  "initial_temperature": 74.292932,
  "SOH": 0.956454,
  "cba_date": "05/22/24",
  "cba_time": "13:51:12",
  "cba_test_total_time_s": 607.000000,
  "cba_tested_capacity_ah": 5.690000
}

File: Final Dataset/HRB_A_181.json
{
  "cycle_id": "HRB_A_181",
  "main_dat_found": true,
  "discharge_date": "5/22/2024",
  "discharge_start_time": "3:54:55 PM",
  "discharge_length": 608.612000,
  "start_sustain_ok": false,
  "start_extra_spike_count": 0,
  "end_sustain_ok": true,
  "end_extra_spike_count": 0,
  "pre_discharge_ocv": 24.989043,
  "pre_discharge_loaded_v": 24.832367,
  "pre_discharge_loaded_i": 6.215091,
  "pre_discharge_internal_resisitance": 0.025209,
  "pre_discharge_avg_temp": 72.797503,
  "post_discharge_ocv": 21.870618,
  "post_discharge_loaded_v": 21.791057,
  "post_discharge_loaded_i": 5.571621,
  "post_discharge_internal_resisitance": 0.014280,
  "post_discharge_avg_temp": 120.117771,
  "Ah_Final": 5.736722,
  "Wh_Final": 127.856517,
  "initial_temperature": 72.364821,
  "SOH": 0.958725,
  "cba_date": "05/22/24",
  "cba_time": "15:54:56",
  "cba_test_total_time_s": 609.000000,
  "cba_tested_capacity_ah": 5.710000
}

File: Final Dataset/HRB_A_182.json
{
  "cycle_id": "HRB_A_182",
  "main_dat_found": true,
  "discharge_date": "5/22/2024",
  "discharge_start_time": "6:51:41 PM",
  "discharge_length": 605.252000,
  "start_sustain_ok": false,
  "start_extra_spike_count": 0,
  "end_sustain_ok": true,
  "end_extra_spike_count": 0,
  "pre_discharge_ocv": 24.960398,
  "pre_discharge_loaded_v": 24.808316,
  "pre_discharge_loaded_i": 6.239066,
  "pre_discharge_internal_resisitance": 0.024376,
  "pre_discharge_avg_temp": 71.335198,
  "post_discharge_ocv": 21.734781,
  "post_discharge_loaded_v": 21.673519,
  "post_discharge_loaded_i": 5.550437,
  "post_discharge_internal_resisitance": 0.011037,
  "post_discharge_avg_temp": 118.786902,
  "Ah_Final": 5.700611,
  "Wh_Final": 127.036679,
  "initial_temperature": 70.747939,
  "SOH": 0.952577,
  "cba_date": "05/22/24",
  "cba_time": "18:51:41",
  "cba_test_total_time_s": 605.000000,
  "cba_tested_capacity_ah": 5.680000
}

File: Final Dataset/HRB_A_183.json
{
  "cycle_id": "HRB_A_183",
  "main_dat_found": true,
  "discharge_date": "5/22/2024",
  "discharge_start_time": "8:27:22 PM",
  "discharge_length": 608.840000,
  "start_sustain_ok": false,
  "start_extra_spike_count": 0,
  "end_sustain_ok": true,
  "end_extra_spike_count": 0,
  "pre_discharge_ocv": 24.985010,
  "pre_discharge_loaded_v": 24.843916,
  "pre_discharge_loaded_i": 6.165645,
  "pre_discharge_internal_resisitance": 0.022884,
  "pre_discharge_avg_temp": 75.605796,
  "post_discharge_ocv": 21.770442,
  "post_discharge_loaded_v": 21.702720,
  "post_discharge_loaded_i": 5.602851,
  "post_discharge_internal_resisitance": 0.012087,
  "post_discharge_avg_temp": 125.454531,
  "Ah_Final": 5.734469,
  "Wh_Final": 128.010772,
  "initial_temperature": 75.194993,
  "SOH": 0.959881,
  "cba_date": "05/22/24",
  "cba_time": "20:27:23",
  "cba_test_total_time_s": 609.000000,
  "cba_tested_capacity_ah": 5.700000
}

File: Final Dataset/HRB_A_184.json
{
  "cycle_id": "HRB_A_184",
  "main_dat_found": true,
  "discharge_date": "5/23/2024",
  "discharge_start_time": "1:04:05 PM",
  "discharge_length": 602.578000,
  "start_sustain_ok": false,
  "start_extra_spike_count": 0,
  "end_sustain_ok": true,
  "end_extra_spike_count": 0,
  "pre_discharge_ocv": 24.968422,
  "pre_discharge_loaded_v": 24.752505,
  "pre_discharge_loaded_i": 6.130515,
  "pre_discharge_internal_resisitance": 0.035220,
  "pre_discharge_avg_temp": 76.381173,
  "post_discharge_ocv": 21.772958,
  "post_discharge_loaded_v": 21.697920,
  "post_discharge_loaded_i": 5.595589,
  "post_discharge_internal_resisitance": 0.013410,
  "post_discharge_avg_temp": 124.166426,
  "Ah_Final": 5.685058,
  "Wh_Final": 126.700774,
  "initial_temperature": 75.957889,
  "SOH": 0.950058,
  "cba_date": "05/23/24",
  "cba_time": "13:04:06",
  "cba_test_total_time_s": 603.000000,
  "cba_tested_capacity_ah": 5.660000
}

File: Final Dataset/HRB_A_185.json
{
  "cycle_id": "HRB_A_185",
  "main_dat_found": true,
  "discharge_date": "5/23/2024",
  "discharge_start_time": "3:58:20 PM",
  "discharge_length": 607.488000,
  "start_sustain_ok": false,
  "start_extra_spike_count": 0,
  "end_sustain_ok": true,
  "end_extra_spike_count": 0,
  "pre_discharge_ocv": 24.958306,
  "pre_discharge_loaded_v": 24.802437,
  "pre_discharge_loaded_i": 6.210280,
  "pre_discharge_internal_resisitance": 0.025099,
  "pre_discharge_avg_temp": 71.892415,
  "post_discharge_ocv": 21.821858,
  "post_discharge_loaded_v": 21.750160,
  "post_discharge_loaded_i": 5.569714,
  "post_discharge_internal_resisitance": 0.012873,
  "post_discharge_avg_temp": 119.558871,
  "Ah_Final": 5.719667,
  "Wh_Final": 127.491802,
  "initial_temperature": 71.476673,
  "SOH": 0.955990,
  "cba_date": "05/23/24",
  "cba_time": "15:58:21",
  "cba_test_total_time_s": 608.000000,
  "cba_tested_capacity_ah": 5.700000
}

File: Final Dataset/HRB_A_186.json
{
  "cycle_id": "HRB_A_186",
  "main_dat_found": true,
  "discharge_date": "5/28/2024",
  "discharge_start_time": "1:23:05 PM",
  "discharge_length": 604.340000,
  "start_sustain_ok": false,
  "start_extra_spike_count": 0,
  "end_sustain_ok": true,
  "end_extra_spike_count": 0,
  "pre_discharge_ocv": 24.952261,
  "pre_discharge_loaded_v": 24.775754,
  "pre_discharge_loaded_i": 6.163838,
  "pre_discharge_internal_resisitance": 0.028636,
  "pre_discharge_avg_temp": 79.320862,
  "post_discharge_ocv": 21.820244,
  "post_discharge_loaded_v": 21.744722,
  "post_discharge_loaded_i": 5.591785,
  "post_discharge_internal_resisitance": 0.013506,
  "post_discharge_avg_temp": 125.870453,
  "Ah_Final": 5.692950,
  "Wh_Final": 126.988496,
  "initial_temperature": 78.837146,
  "SOH": 0.952216,
  "cba_date": "05/28/24",
  "cba_time": "13:23:05",
  "cba_test_total_time_s": 604.000000,
  "cba_tested_capacity_ah": 5.670000
}

File: Final Dataset/HRB_A_187.json
{
  "cycle_id": "HRB_A_187",
  "main_dat_found": true,
  "discharge_date": "5/28/2024",
  "discharge_start_time": "3:17:18 PM",
  "discharge_length": 605.130000,
  "start_sustain_ok": false,
  "start_extra_spike_count": 0,
  "end_sustain_ok": true,
  "end_extra_spike_count": 0,
  "pre_discharge_ocv": 24.965291,
  "pre_discharge_loaded_v": 24.829512,
  "pre_discharge_loaded_i": 6.155308,
  "pre_discharge_internal_resisitance": 0.022059,
  "pre_discharge_avg_temp": 78.244510,
  "post_discharge_ocv": 21.833124,
  "post_discharge_loaded_v": 21.759284,
  "post_discharge_loaded_i": 5.550124,
  "post_discharge_internal_resisitance": 0.013304,
  "post_discharge_avg_temp": 125.087520,
  "Ah_Final": 5.693990,
  "Wh_Final": 127.114441,
  "initial_temperature": 77.812620,
  "SOH": 0.953160,
  "cba_date": "05/28/24",
  "cba_time": "15:17:19",
  "cba_test_total_time_s": 605.000000,
  "cba_tested_capacity_ah": 5.670000
}

File: Final Dataset/HRB_A_188.json
{
  "cycle_id": "HRB_A_188",
  "main_dat_found": true,
  "discharge_date": "5/28/2024",
  "discharge_start_time": "5:53:55 PM",
  "discharge_length": 600.554000,
  "start_sustain_ok": false,
  "start_extra_spike_count": 0,
  "end_sustain_ok": true,
  "end_extra_spike_count": 0,
  "pre_discharge_ocv": 24.962594,
  "pre_discharge_loaded_v": 24.753200,
  "pre_discharge_loaded_i": 6.253675,
  "pre_discharge_internal_resisitance": 0.033483,
  "pre_discharge_avg_temp": 74.131574,
  "post_discharge_ocv": 21.860744,
  "post_discharge_loaded_v": 21.775833,
  "post_discharge_loaded_i": 5.587326,
  "post_discharge_internal_resisitance": 0.015197,
  "post_discharge_avg_temp": 120.183275,
  "Ah_Final": 5.673625,
  "Wh_Final": 126.279353,
  "initial_temperature": 73.355444,
  "SOH": 0.946898,
  "cba_date": "05/28/24",
  "cba_time": "17:53:56",
  "cba_test_total_time_s": 601.000000,
  "cba_tested_capacity_ah": 5.650000
}

File: Final Dataset/HRB_A_189.json
{
  "cycle_id": "HRB_A_189",
  "main_dat_found": true,
  "discharge_date": "5/28/2024",
  "discharge_start_time": "8:33:46 PM",
  "discharge_length": 612.534000,
  "start_sustain_ok": false,
  "start_extra_spike_count": 0,
  "end_sustain_ok": true,
  "end_extra_spike_count": 0,
  "pre_discharge_ocv": 25.014724,
  "pre_discharge_loaded_v": 24.807189,
  "pre_discharge_loaded_i": 6.275900,
  "pre_discharge_internal_resisitance": 0.033069,
  "pre_discharge_avg_temp": 76.095699,
  "post_discharge_ocv": 21.827938,
  "post_discharge_loaded_v": 21.752917,
  "post_discharge_loaded_i": 5.587869,
  "post_discharge_internal_resisitance": 0.013426,
  "post_discharge_avg_temp": 126.007786,
  "Ah_Final": 5.776691,
  "Wh_Final": 128.927385,
  "initial_temperature": 76.538761,
  "SOH": 0.966755,
  "cba_date": "05/28/24",
  "cba_time": "20:33:48",
  "cba_test_total_time_s": 613.000000,
  "cba_tested_capacity_ah": 5.740000
}

File: Final Dataset/HRB_A_19.json
{
  "cycle_id": "HRB_A_19",
  "main_dat_found": true,
  "discharge_date": "11/2/2023",
  "discharge_start_time": "1:55:33 PM",
  "discharge_length": 619.806000,
  "start_sustain_ok": false,
  "start_extra_spike_count": 1,
  "end_sustain_ok": true,
  "end_extra_spike_count": 0,
  "pre_discharge_ocv": 24.924093,
  "pre_discharge_loaded_v": 24.722319,
  "pre_discharge_loaded_i": 6.128223,
  "pre_discharge_internal_resisitance": 0.032925,
  "pre_discharge_avg_temp": 68.535353,
  "post_discharge_ocv": 21.757744,
  "post_discharge_loaded_v": 21.680432,
  "post_discharge_loaded_i": 5.631706,
  "post_discharge_internal_resisitance": 0.013728,
  "post_discharge_avg_temp": 121.832637,
  "Ah_Final": 5.878289,
  "Wh_Final": 130.628946,
  "initial_temperature": 68.180608,
  "SOH": 0.979514,
  "cba_date": "11/02/23",
  "cba_time": "13:55:38",
  "cba_test_total_time_s": 620.000000,
  "cba_tested_capacity_ah": 5.820000
}

File: Final Dataset/HRB_A_190.json
{
  "cycle_id": "HRB_A_190",
  "main_dat_found": true,
  "discharge_date": "5/29/2024",
  "discharge_start_time": "2:22:55 PM",
  "discharge_length": 603.282000,
  "start_sustain_ok": false,
  "start_extra_spike_count": 0,
  "end_sustain_ok": true,
  "end_extra_spike_count": 0,
  "pre_discharge_ocv": 24.938317,
  "pre_discharge_loaded_v": 24.767546,
  "pre_discharge_loaded_i": 6.277568,
  "pre_discharge_internal_resisitance": 0.027203,
  "pre_discharge_avg_temp": 76.869197,
  "post_discharge_ocv": 21.820043,
  "post_discharge_loaded_v": 21.746089,
  "post_discharge_loaded_i": 5.572855,
  "post_discharge_internal_resisitance": 0.013270,
  "post_discharge_avg_temp": 124.886666,
  "Ah_Final": 5.690479,
  "Wh_Final": 126.932778,
  "initial_temperature": 76.907396,
  "SOH": 0.951798,
  "cba_date": "05/29/24",
  "cba_time": "14:22:56",
  "cba_test_total_time_s": 603.000000,
  "cba_tested_capacity_ah": 5.660000
}

File: Final Dataset/HRB_A_191.json
{
  "cycle_id": "HRB_A_191",
  "main_dat_found": true,
  "discharge_date": "5/29/2024",
  "discharge_start_time": "4:17:26 PM",
  "discharge_length": 609.992000,
  "start_sustain_ok": false,
  "start_extra_spike_count": 0,
  "end_sustain_ok": true,
  "end_extra_spike_count": 0,
  "pre_discharge_ocv": 24.967064,
  "pre_discharge_loaded_v": 24.827862,
  "pre_discharge_loaded_i": 6.252069,
  "pre_discharge_internal_resisitance": 0.022265,
  "pre_discharge_avg_temp": 79.219216,
  "post_discharge_ocv": 21.792203,
  "post_discharge_loaded_v": 21.720479,
  "post_discharge_loaded_i": 5.572182,
  "post_discharge_internal_resisitance": 0.012872,
  "post_discharge_avg_temp": 125.917527,
  "Ah_Final": 5.738161,
  "Wh_Final": 128.228711,
  "initial_temperature": 78.753905,
  "SOH": 0.961516,
  "cba_date": "05/29/24",
  "cba_time": "16:17:26",
  "cba_test_total_time_s": 610.000000,
  "cba_tested_capacity_ah": 5.710000
}

File: Final Dataset/HRB_A_192.json
{
  "cycle_id": "HRB_A_192",
  "main_dat_found": true,
  "discharge_date": "5/29/2024",
  "discharge_start_time": "7:03:30 PM",
  "discharge_length": 603.948000,
  "start_sustain_ok": false,
  "start_extra_spike_count": 0,
  "end_sustain_ok": true,
  "end_extra_spike_count": 0,
  "pre_discharge_ocv": 24.940676,
  "pre_discharge_loaded_v": 24.765141,
  "pre_discharge_loaded_i": 6.169894,
  "pre_discharge_internal_resisitance": 0.028450,
  "pre_discharge_avg_temp": 78.133019,
  "post_discharge_ocv": 21.899413,
  "post_discharge_loaded_v": 21.821854,
  "post_discharge_loaded_i": 5.549869,
  "post_discharge_internal_resisitance": 0.013975,
  "post_discharge_avg_temp": 122.567194,
  "Ah_Final": 5.693499,
  "Wh_Final": 127.051810,
  "initial_temperature": 77.903080,
  "SOH": 0.952691,
  "cba_date": "05/29/24",
  "cba_time": "19:03:34",
  "cba_test_total_time_s": 604.000000,
  "cba_tested_capacity_ah": 5.660000
}

File: Final Dataset/HRB_A_193.json
{
  "cycle_id": "HRB_A_193",
  "main_dat_found": true,
  "discharge_date": "5/30/2024",
  "discharge_start_time": "1:08:51 PM",
  "discharge_length": 610.732000,
  "start_sustain_ok": false,
  "start_extra_spike_count": 0,
  "end_sustain_ok": true,
  "end_extra_spike_count": 0,
  "pre_discharge_ocv": 24.976616,
  "pre_discharge_loaded_v": 24.812429,
  "pre_discharge_loaded_i": 6.282278,
  "pre_discharge_internal_resisitance": 0.026135,
  "pre_discharge_avg_temp": 80.256618,
  "post_discharge_ocv": 21.818448,
  "post_discharge_loaded_v": 21.746944,
  "post_discharge_loaded_i": 5.571944,
  "post_discharge_internal_resisitance": 0.012833,
  "post_discharge_avg_temp": 127.078416,
  "Ah_Final": 5.755039,
  "Wh_Final": 128.495499,
  "initial_temperature": 78.913428,
  "SOH": 0.963516,
  "cba_date": "05/30/24",
  "cba_time": "13:08:58",
  "cba_test_total_time_s": 611.000000,
  "cba_tested_capacity_ah": 5.720000
}

File: Final Dataset/HRB_A_194.json
{
  "cycle_id": "HRB_A_194",
  "main_dat_found": true,
  "discharge_date": "5/30/2024",
  "discharge_start_time": "3:58:37 PM",
  "discharge_length": 609.342000,
  "start_sustain_ok": false,
  "start_extra_spike_count": 0,
  "end_sustain_ok": true,
  "end_extra_spike_count": 0,
  "pre_discharge_ocv": 25.024335,
  "pre_discharge_loaded_v": 24.781296,
  "pre_discharge_loaded_i": 6.181363,
  "pre_discharge_internal_resisitance": 0.039318,
  "pre_discharge_avg_temp": 77.153920,
  "post_discharge_ocv": 21.835711,
  "post_discharge_loaded_v": 21.756338,
  "post_discharge_loaded_i": 5.602351,
  "post_discharge_internal_resisitance": 0.014168,
  "post_discharge_avg_temp": 124.828865,
  "Ah_Final": 5.742472,
  "Wh_Final": 128.168965,
  "initial_temperature": 76.626528,
  "SOH": 0.961068,
  "cba_date": "05/30/24",
  "cba_time": "15:58:38",
  "cba_test_total_time_s": 609.000000,
  "cba_tested_capacity_ah": 5.710000
}

File: Final Dataset/HRB_A_195.json
{
  "cycle_id": "HRB_A_195",
  "main_dat_found": true,
  "discharge_date": "5/30/2024",
  "discharge_start_time": "7:09:04 PM",
  "discharge_length": 615.546000,
  "start_sustain_ok": false,
  "start_extra_spike_count": 0,
  "end_sustain_ok": true,
  "end_extra_spike_count": 0,
  "pre_discharge_ocv": 25.001728,
  "pre_discharge_loaded_v": 24.868211,
  "pre_discharge_loaded_i": 6.246626,
  "pre_discharge_internal_resisitance": 0.021374,
  "pre_discharge_avg_temp": 81.415868,
  "post_discharge_ocv": 21.734529,
  "post_discharge_loaded_v": 21.668122,
  "post_discharge_loaded_i": 5.570712,
  "post_discharge_internal_resisitance": 0.011921,
  "post_discharge_avg_temp": 127.040945,
  "Ah_Final": 5.788995,
  "Wh_Final": 129.531294,
  "initial_temperature": 80.767141,
  "SOH": 0.971283,
  "cba_date": "05/30/24",
  "cba_time": "19:09:07",
  "cba_test_total_time_s": 616.000000,
  "cba_tested_capacity_ah": 5.750000
}

File: Final Dataset/HRB_A_197.json
{
  "cycle_id": "HRB_A_197",
  "main_dat_found": true,
  "discharge_date": "6/3/2024",
  "discharge_start_time": "3:23:19 PM",
  "discharge_length": 598.846000,
  "start_sustain_ok": false,
  "start_extra_spike_count": 0,
  "end_sustain_ok": true,
  "end_extra_spike_count": 0,
  "pre_discharge_ocv": 24.979472,
  "pre_discharge_loaded_v": 24.665396,
  "pre_discharge_loaded_i": 6.206673,
  "pre_discharge_internal_resisitance": 0.050603,
  "pre_discharge_avg_temp": 68.126319,
  "post_discharge_ocv": 21.916606,
  "post_discharge_loaded_v": 21.830617,
  "post_discharge_loaded_i": 5.571317,
  "post_discharge_internal_resisitance": 0.015434,
  "post_discharge_avg_temp": 116.863468,
  "Ah_Final": 5.656125,
  "Wh_Final": 125.632019,
  "initial_temperature": 67.671441,
  "SOH": 0.942044,
  "cba_date": "06/03/24",
  "cba_time": "15:23:20",
  "cba_test_total_time_s": 599.000000,
  "cba_tested_capacity_ah": 5.640000
}

File: Final Dataset/HRB_A_198.json
{
  "cycle_id": "HRB_A_198",
  "main_dat_found": true,
  "discharge_date": "6/3/2024",
  "discharge_start_time": "6:13:49 PM",
  "discharge_length": 589.942000,
  "start_sustain_ok": false,
  "start_extra_spike_count": 0,
  "end_sustain_ok": true,
  "end_extra_spike_count": 0,
  "pre_discharge_ocv": 24.873443,
  "pre_discharge_loaded_v": 24.717607,
  "pre_discharge_loaded_i": 6.168710,
  "pre_discharge_internal_resisitance": 0.025262,
  "pre_discharge_avg_temp": 70.018736,
  "post_discharge_ocv": 21.827706,
  "post_discharge_loaded_v": 21.755065,
  "post_discharge_loaded_i": 5.568481,
  "post_discharge_internal_resisitance": 0.013045,
  "post_discharge_avg_temp": 117.518086,
  "Ah_Final": 5.565039,
  "Wh_Final": 123.698457,
  "initial_temperature": 69.584694,
  "SOH": 0.927546,
  "cba_date": "06/03/24",
  "cba_time": "18:13:50",
  "cba_test_total_time_s": 590.000000,
  "cba_tested_capacity_ah": 5.550000
}

File: Final Dataset/HRB_A_199.json
{
  "cycle_id": "HRB_A_199",
  "main_dat_found": true,
  "discharge_date": "6/3/2024",
  "discharge_start_time": "8:00:42 PM",
  "discharge_length": 603.188000,
  "start_sustain_ok": false,
  "start_extra_spike_count": 0,
  "end_sustain_ok": true,
  "end_extra_spike_count": 0,
  "pre_discharge_ocv": 24.975877,
  "pre_discharge_loaded_v": 24.827295,
  "pre_discharge_loaded_i": 6.133684,
  "pre_discharge_internal_resisitance": 0.024224,
  "pre_discharge_avg_temp": 70.064621,
  "post_discharge_ocv": 21.874093,
  "post_discharge_loaded_v": 21.800807,
  "post_discharge_loaded_i": 5.547671,
  "post_discharge_internal_resisitance": 0.013210,
  "post_discharge_avg_temp": 117.394233,
  "Ah_Final": 5.671745,
  "Wh_Final": 126.341293,
  "initial_temperature": 69.602060,
  "SOH": 0.947363,
  "cba_date": "06/03/24",
  "cba_time": "20:00:45",
  "cba_test_total_time_s": 603.000000,
  "cba_tested_capacity_ah": 5.660000
}

File: Final Dataset/HRB_A_2.json
{
  "cycle_id": "HRB_A_2",
  "main_dat_found": true,
  "discharge_date": "10/25/2023",
  "discharge_start_time": "10:19:59 AM",
  "discharge_length": 634.022000,
  "start_sustain_ok": false,
  "start_extra_spike_count": 1,
  "end_sustain_ok": true,
  "end_extra_spike_count": 0,
  "pre_discharge_ocv": 24.943005,
  "pre_discharge_loaded_v": 24.797675,
  "pre_discharge_loaded_i": 6.209070,
  "pre_discharge_internal_resisitance": 0.023406,
  "pre_discharge_avg_temp": 72.747834,
  "post_discharge_ocv": 21.879120,
  "post_discharge_loaded_v": 21.808214,
  "post_discharge_loaded_i": 5.575638,
  "post_discharge_internal_resisitance": 0.012717,
  "post_discharge_avg_temp": 118.519882,
  "Ah_Final": 6.040069,
  "Wh_Final": 134.574343,
  "initial_temperature": 72.510947,
  "SOH": 1.009098,
  "cba_date": "10/25/23",
  "cba_time": "10:19:59",
  "cba_test_total_time_s": 634.000000,
  "cba_tested_capacity_ah": 5.950000
}

File: Final Dataset/HRB_A_200.json
{
  "cycle_id": "HRB_A_200",
  "main_dat_found": true,
  "discharge_date": "6/4/2024",
  "discharge_start_time": "1:33:46 PM",
  "discharge_length": 603.020000,
  "start_sustain_ok": false,
  "start_extra_spike_count": 0,
  "end_sustain_ok": true,
  "end_extra_spike_count": 0,
  "pre_discharge_ocv": 24.992597,
  "pre_discharge_loaded_v": 24.802114,
  "pre_discharge_loaded_i": 6.216127,
  "pre_discharge_internal_resisitance": 0.030643,
  "pre_discharge_avg_temp": 69.457940,
  "post_discharge_ocv": 21.775248,
  "post_discharge_loaded_v": 21.701998,
  "post_discharge_loaded_i": 5.576365,
  "post_discharge_internal_resisitance": 0.013136,
  "post_discharge_avg_temp": 117.790711,
  "Ah_Final": 5.689098,
  "Wh_Final": 126.494216,
  "initial_temperature": 69.162687,
  "SOH": 0.948510,
  "cba_date": "06/04/24",
  "cba_time": "13:33:49",
  "cba_test_total_time_s": 603.000000,
  "cba_tested_capacity_ah": 5.670000
}

File: Final Dataset/HRB_A_201.json
{
  "cycle_id": "HRB_A_201",
  "main_dat_found": true,
  "discharge_date": "6/4/2024",
  "discharge_start_time": "4:27:40 PM",
  "discharge_length": 599.078000,
  "start_sustain_ok": false,
  "start_extra_spike_count": 0,
  "end_sustain_ok": true,
  "end_extra_spike_count": 0,
  "pre_discharge_ocv": 24.968431,
  "pre_discharge_loaded_v": 24.800036,
  "pre_discharge_loaded_i": 6.110384,
  "pre_discharge_internal_resisitance": 0.027559,
  "pre_discharge_avg_temp": 69.419241,
  "post_discharge_ocv": 21.835052,
  "post_discharge_loaded_v": 21.760366,
  "post_discharge_loaded_i": 5.556826,
  "post_discharge_internal_resisitance": 0.013440,
  "post_discharge_avg_temp": 117.659648,
  "Ah_Final": 5.634925,
  "Wh_Final": 125.357643,
  "initial_temperature": 69.067166,
  "SOH": 0.939987,
  "cba_date": "06/04/24",
  "cba_time": "16:27:43",
  "cba_test_total_time_s": 599.000000,
  "cba_tested_capacity_ah": 5.630000
}

File: Final Dataset/HRB_A_202.json
{
  "cycle_id": "HRB_A_202",
  "main_dat_found": true,
  "discharge_date": "6/4/2024",
  "discharge_start_time": "6:29:07 PM",
  "discharge_length": 599.562000,
  "start_sustain_ok": false,
  "start_extra_spike_count": 0,
  "end_sustain_ok": true,
  "end_extra_spike_count": 0,
  "pre_discharge_ocv": 24.975179,
  "pre_discharge_loaded_v": 24.797271,
  "pre_discharge_loaded_i": 6.199794,
  "pre_discharge_internal_resisitance": 0.028696,
  "pre_discharge_avg_temp": 70.143621,
  "post_discharge_ocv": 21.875355,
  "post_discharge_loaded_v": 21.798107,
  "post_discharge_loaded_i": 5.573973,
  "post_discharge_internal_resisitance": 0.013859,
  "post_discharge_avg_temp": 118.318668,
  "Ah_Final": 5.650830,
  "Wh_Final": 125.729117,
  "initial_temperature": 69.624386,
  "SOH": 0.942773,
  "cba_date": "06/04/24",
  "cba_time": "18:29:09",
  "cba_test_total_time_s": 600.000000,
  "cba_tested_capacity_ah": 5.630000
}

File: Final Dataset/HRB_A_203.json
{
  "cycle_id": "HRB_A_203",
  "main_dat_found": true,
  "discharge_date": "6/4/2024",
  "discharge_start_time": "9:18:53 PM",
  "discharge_length": 611.016000,
  "start_sustain_ok": false,
  "start_extra_spike_count": 0,
  "end_sustain_ok": true,
  "end_extra_spike_count": 0,
  "pre_discharge_ocv": 24.991773,
  "pre_discharge_loaded_v": 24.847644,
  "pre_discharge_loaded_i": 6.261538,
  "pre_discharge_internal_resisitance": 0.023018,
  "pre_discharge_avg_temp": 71.402743,
  "post_discharge_ocv": 21.822271,
  "post_discharge_loaded_v": 21.753425,
  "post_discharge_loaded_i": 5.582427,
  "post_discharge_internal_resisitance": 0.012333,
  "post_discharge_avg_temp": 122.506134,
  "Ah_Final": 5.748561,
  "Wh_Final": 128.261024,
  "initial_temperature": 70.909880,
  "SOH": 0.961758,
  "cba_date": "06/04/24",
  "cba_time": "21:18:57",
  "cba_test_total_time_s": 611.000000,
  "cba_tested_capacity_ah": 5.730000
}

File: Final Dataset/HRB_A_204.json
{
  "cycle_id": "HRB_A_204",
  "main_dat_found": true,
  "discharge_date": "6/5/2024",
  "discharge_start_time": "3:15:28 PM",
  "discharge_length": 592.124000,
  "start_sustain_ok": false,
  "start_extra_spike_count": 0,
  "end_sustain_ok": true,
  "end_extra_spike_count": 0,
  "pre_discharge_ocv": 24.951093,
  "pre_discharge_loaded_v": 24.739555,
  "pre_discharge_loaded_i": 6.130427,
  "pre_discharge_internal_resisitance": 0.034506,
  "pre_discharge_avg_temp": 67.974826,
  "post_discharge_ocv": 21.885515,
  "post_discharge_loaded_v": 21.802806,
  "post_discharge_loaded_i": 5.555120,
  "post_discharge_internal_resisitance": 0.014889,
  "post_discharge_avg_temp": 116.619354,
  "Ah_Final": 5.584721,
  "Wh_Final": 124.000412,
  "initial_temperature": 67.704583,
  "SOH": 0.929810,
  "cba_date": "06/05/24",
  "cba_time": "15:15:28",
  "cba_test_total_time_s": 592.000000,
  "cba_tested_capacity_ah": 5.580000
}

File: Final Dataset/HRB_A_205.json
{
  "cycle_id": "HRB_A_205",
  "main_dat_found": true,
  "discharge_date": "6/5/2024",
  "discharge_start_time": "5:24:06 PM",
  "discharge_length": 600.646000,
  "start_sustain_ok": false,
  "start_extra_spike_count": 0,
  "end_sustain_ok": true,
  "end_extra_spike_count": 0,
  "pre_discharge_ocv": 24.941887,
  "pre_discharge_loaded_v": 24.785905,
  "pre_discharge_loaded_i": 6.196196,
  "pre_discharge_internal_resisitance": 0.025174,
  "pre_discharge_avg_temp": 71.480275,
  "post_discharge_ocv": 21.897649,
  "post_discharge_loaded_v": 21.821560,
  "post_discharge_loaded_i": 5.549588,
  "post_discharge_internal_resisitance": 0.013711,
  "post_discharge_avg_temp": 117.947858,
  "Ah_Final": 5.656141,
  "Wh_Final": 125.919489,
  "initial_temperature": 70.875088,
  "SOH": 0.944200,
  "cba_date": "06/05/24",
  "cba_time": "17:24:09",
  "cba_test_total_time_s": 601.000000,
  "cba_tested_capacity_ah": 5.640000
}

File: Final Dataset/HRB_A_206.json
{
  "cycle_id": "HRB_A_206",
  "main_dat_found": true,
  "discharge_date": "6/5/2024",
  "discharge_start_time": "7:24:07 PM",
  "discharge_length": 600.348000,
  "start_sustain_ok": false,
  "start_extra_spike_count": 0,
  "end_sustain_ok": true,
  "end_extra_spike_count": 0,
  "pre_discharge_ocv": 24.933390,
  "pre_discharge_loaded_v": 24.784457,
  "pre_discharge_loaded_i": 6.246175,
  "pre_discharge_internal_resisitance": 0.023844,
  "pre_discharge_avg_temp": 70.274239,
  "post_discharge_ocv": 21.823537,
  "post_discharge_loaded_v": 21.754110,
  "post_discharge_loaded_i": 5.558637,
  "post_discharge_internal_resisitance": 0.012490,
  "post_discharge_avg_temp": 118.038159,
  "Ah_Final": 5.645387,
  "Wh_Final": 125.704964,
  "initial_temperature": 69.728849,
  "SOH": 0.942591,
  "cba_date": "06/05/24",
  "cba_time": "19:24:10",
  "cba_test_total_time_s": 600.000000,
  "cba_tested_capacity_ah": 5.640000
}

File: Final Dataset/HRB_A_207.json
{
  "cycle_id": "HRB_A_207",
  "main_dat_found": true,
  "discharge_date": "6/6/2024",
  "discharge_start_time": "2:08:29 PM",
  "discharge_length": 601.350000,
  "start_sustain_ok": false,
  "start_extra_spike_count": 0,
  "end_sustain_ok": true,
  "end_extra_spike_count": 0,
  "pre_discharge_ocv": 24.983043,
  "pre_discharge_loaded_v": 24.815440,
  "pre_discharge_loaded_i": 6.166268,
  "pre_discharge_internal_resisitance": 0.027181,
  "pre_discharge_avg_temp": 65.885041,
  "post_discharge_ocv": 21.778470,
  "post_discharge_loaded_v": 21.710568,
  "post_discharge_loaded_i": 5.534722,
  "post_discharge_internal_resisitance": 0.012268,
  "post_discharge_avg_temp": 115.766073,
  "Ah_Final": 5.663466,
  "Wh_Final": 125.924822,
  "initial_temperature": 65.626711,
  "SOH": 0.944240,
  "cba_date": "06/06/24",
  "cba_time": "14:08:32",
  "cba_test_total_time_s": 601.000000,
  "cba_tested_capacity_ah": 5.660000
}

File: Final Dataset/HRB_A_208.json
{
  "cycle_id": "HRB_A_208",
  "main_dat_found": true,
  "discharge_date": "6/6/2024",
  "discharge_start_time": "5:13:31 PM",
  "discharge_length": 596.598000,
  "start_sustain_ok": false,
  "start_extra_spike_count": 0,
  "end_sustain_ok": true,
  "end_extra_spike_count": 0,
  "pre_discharge_ocv": 24.967427,
  "pre_discharge_loaded_v": 24.787127,
  "pre_discharge_loaded_i": 6.129105,
  "pre_discharge_internal_resisitance": 0.029417,
  "pre_discharge_avg_temp": 69.653057,
  "post_discharge_ocv": 21.875673,
  "post_discharge_loaded_v": 21.796405,
  "post_discharge_loaded_i": 5.579053,
  "post_discharge_internal_resisitance": 0.014208,
  "post_discharge_avg_temp": 118.069370,
  "Ah_Final": 5.619790,
  "Wh_Final": 124.935440,
  "initial_temperature": 69.239861,
  "SOH": 0.936821,
  "cba_date": "06/06/24",
  "cba_time": "17:13:32",
  "cba_test_total_time_s": 597.000000,
  "cba_tested_capacity_ah": 5.610000
}

File: Final Dataset/HRB_A_209.json
{
  "cycle_id": "HRB_A_209",
  "main_dat_found": true,
  "discharge_date": "6/6/2024",
  "discharge_start_time": "8:22:13 PM",
  "discharge_length": 601.028000,
  "start_sustain_ok": false,
  "start_extra_spike_count": 0,
  "end_sustain_ok": true,
  "end_extra_spike_count": 0,
  "pre_discharge_ocv": 24.986429,
  "pre_discharge_loaded_v": 24.747940,
  "pre_discharge_loaded_i": 6.186519,
  "pre_discharge_internal_resisitance": 0.038550,
  "pre_discharge_avg_temp": 69.831976,
  "post_discharge_ocv": 21.850688,
  "post_discharge_loaded_v": 21.772424,
  "post_discharge_loaded_i": 5.583002,
  "post_discharge_internal_resisitance": 0.014018,
  "post_discharge_avg_temp": 118.421363,
  "Ah_Final": 5.670844,
  "Wh_Final": 126.095139,
  "initial_temperature": 69.390578,
  "SOH": 0.945517,
  "cba_date": "06/06/24",
  "cba_time": "20:22:13",
  "cba_test_total_time_s": 601.000000,
  "cba_tested_capacity_ah": 5.650000
}

File: Final Dataset/HRB_A_21.json
{
  "cycle_id": "HRB_A_21",
  "main_dat_found": true,
  "discharge_date": "11/3/2023",
  "discharge_start_time": "12:00:31 PM",
  "discharge_length": 623.526000,
  "start_sustain_ok": false,
  "start_extra_spike_count": 1,
  "end_sustain_ok": true,
  "end_extra_spike_count": 0,
  "pre_discharge_ocv": 24.936032,
  "pre_discharge_loaded_v": 24.759673,
  "pre_discharge_loaded_i": 6.151880,
  "pre_discharge_internal_resisitance": 0.028667,
  "pre_discharge_avg_temp": 70.584917,
  "post_discharge_ocv": 21.821605,
  "post_discharge_loaded_v": 21.746968,
  "post_discharge_loaded_i": 5.630409,
  "post_discharge_internal_resisitance": 0.013256,
  "post_discharge_avg_temp": 122.061157,
  "Ah_Final": 5.906785,
  "Wh_Final": 131.509686,
  "initial_temperature": 70.291077,
  "SOH": 0.986118,
  "cba_date": "11/03/23",
  "cba_time": "12:00:32",
  "cba_test_total_time_s": 624.000000,
  "cba_tested_capacity_ah": 5.850000
}

File: Final Dataset/HRB_A_210.json
{
  "cycle_id": "HRB_A_210",
  "main_dat_found": true,
  "discharge_date": "6/10/2024",
  "discharge_start_time": "2:20:18 PM",
  "discharge_length": 596.666000,
  "start_sustain_ok": false,
  "start_extra_spike_count": 0,
  "end_sustain_ok": true,
  "end_extra_spike_count": 0,
  "pre_discharge_ocv": 24.978985,
  "pre_discharge_loaded_v": 24.782351,
  "pre_discharge_loaded_i": 6.089905,
  "pre_discharge_internal_resisitance": 0.032289,
  "pre_discharge_avg_temp": 70.177017,
  "post_discharge_ocv": 21.874192,
  "post_discharge_loaded_v": 21.793747,
  "post_discharge_loaded_i": 5.563800,
  "post_discharge_internal_resisitance": 0.014459,
  "post_discharge_avg_temp": 117.480311,
  "Ah_Final": 5.620173,
  "Wh_Final": 124.901253,
  "initial_temperature": 69.489100,
  "SOH": 0.936565,
  "cba_date": "06/10/24",
  "cba_time": "14:20:18",
  "cba_test_total_time_s": 597.000000,
  "cba_tested_capacity_ah": 5.610000
}

File: Final Dataset/HRB_A_211.json
{
  "cycle_id": "HRB_A_211",
  "main_dat_found": true,
  "discharge_date": "6/10/2024",
  "discharge_start_time": "4:22:48 PM",
  "discharge_length": 600.320000,
  "start_sustain_ok": false,
  "start_extra_spike_count": 0,
  "end_sustain_ok": true,
  "end_extra_spike_count": 0,
  "pre_discharge_ocv": 24.935820,
  "pre_discharge_loaded_v": 24.788579,
  "pre_discharge_loaded_i": 6.221946,
  "pre_discharge_internal_resisitance": 0.023665,
  "pre_discharge_avg_temp": 73.584807,
  "post_discharge_ocv": 21.832359,
  "post_discharge_loaded_v": 21.757196,
  "post_discharge_loaded_i": 5.565747,
  "post_discharge_internal_resisitance": 0.013505,
  "post_discharge_avg_temp": 119.363934,
  "Ah_Final": 5.650549,
  "Wh_Final": 125.866935,
  "initial_temperature": 72.832930,
  "SOH": 0.943806,
  "cba_date": "06/10/24",
  "cba_time": "16:22:50",
  "cba_test_total_time_s": 600.000000,
  "cba_tested_capacity_ah": 5.640000
}

File: Final Dataset/HRB_A_212.json
{
  "cycle_id": "HRB_A_212",
  "main_dat_found": true,
  "discharge_date": "6/10/2024",
  "discharge_start_time": "6:42:03 PM",
  "discharge_length": 600.610000,
  "start_sustain_ok": false,
  "start_extra_spike_count": 0,
  "end_sustain_ok": true,
  "end_extra_spike_count": 0,
  "pre_discharge_ocv": 24.950811,
  "pre_discharge_loaded_v": 24.794634,
  "pre_discharge_loaded_i": 6.198902,
  "pre_discharge_internal_resisitance": 0.025194,
  "pre_discharge_avg_temp": 69.809423,
  "post_discharge_ocv": 21.778693,
  "post_discharge_loaded_v": 21.713712,
  "post_discharge_loaded_i": 5.568801,
  "post_discharge_internal_resisitance": 0.011669,
  "post_discharge_avg_temp": 117.956613,
  "Ah_Final": 5.655232,
  "Wh_Final": 125.860498,
  "initial_temperature": 69.301272,
  "SOH": 0.943758,
  "cba_date": "06/10/24",
  "cba_time": "18:42:07",
  "cba_test_total_time_s": 601.000000,
  "cba_tested_capacity_ah": 5.640000
}

File: Final Dataset/HRB_A_213.json
{
  "cycle_id": "HRB_A_213",
  "main_dat_found": true,
  "discharge_date": "6/10/2024",
  "discharge_start_time": "8:49:38 PM",
  "discharge_length": 602.884000,
  "start_sustain_ok": false,
  "start_extra_spike_count": 0,
  "end_sustain_ok": true,
  "end_extra_spike_count": 0,
  "pre_discharge_ocv": 24.995463,
  "pre_discharge_loaded_v": 24.807724,
  "pre_discharge_loaded_i": 6.242912,
  "pre_discharge_internal_resisitance": 0.030072,
  "pre_discharge_avg_temp": 69.970524,
  "post_discharge_ocv": 21.772237,
  "post_discharge_loaded_v": 21.702527,
  "post_discharge_loaded_i": 5.596181,
  "post_discharge_internal_resisitance": 0.012457,
  "post_discharge_avg_temp": 119.779134,
  "Ah_Final": 5.692470,
  "Wh_Final": 126.614962,
  "initial_temperature": 69.492896,
  "SOH": 0.949415,
  "cba_date": "06/10/24",
  "cba_time": "20:49:42",
  "cba_test_total_time_s": 603.000000,
  "cba_tested_capacity_ah": 5.670000
}
