Repository: leewhitcher/LithiumPolymerLongevityModeling

# SciTechForum2027
Data storage repository for the lithium polymer battery life cycle study described in the AIAA SciTech Forum 2027 conference paper "Longevity Modeling of Lithium Polymer Batteries for Advanced Air Mobility"

File: Final Dataset/HRB_A_214.json
{
  "cycle_id": "HRB_A_214",
  "main_dat_found": true,
  "discharge_date": "6/11/2024",
  "discharge_start_time": "1:10:43 PM",
  "discharge_length": 591.172000,
  "start_sustain_ok": false,
  "start_extra_spike_count": 0,
  "end_sustain_ok": true,
  "end_extra_spike_count": 0,
  "pre_discharge_ocv": 24.943413,
  "pre_discharge_loaded_v": 24.772728,
  "pre_discharge_loaded_i": 6.066040,
  "pre_discharge_internal_resisitance": 0.028138,
  "pre_discharge_avg_temp": 65.917850,
  "post_discharge_ocv": 21.767761,
  "post_discharge_loaded_v": 21.697928,
  "post_discharge_loaded_i": 5.524936,
  "post_discharge_internal_resisitance": 0.012640,
  "post_discharge_avg_temp": 114.738731,
  "Ah_Final": 5.564163,
  "Wh_Final": 123.520013,
  "initial_temperature": 65.571515,
  "SOH": 0.926208,
  "cba_date": "06/11/24",
  "cba_time": "13:10:46",
  "cba_test_total_time_s": 591.000000,
  "cba_tested_capacity_ah": 5.570000
}

File: Final Dataset/HRB_A_215.json
{
  "cycle_id": "HRB_A_215",
  "main_dat_found": true,
  "discharge_date": "6/11/2024",
  "discharge_start_time": "3:56:56 PM",
  "discharge_length": 598.246000,
  "start_sustain_ok": false,
  "start_extra_spike_count": 0,
  "end_sustain_ok": true,
  "end_extra_spike_count": 0,
  "pre_discharge_ocv": 24.953959,
  "pre_discharge_loaded_v": 24.788347,
  "pre_discharge_loaded_i": 6.189150,
  "pre_discharge_internal_resisitance": 0.026758,
  "pre_discharge_avg_temp": 68.279229,
  "post_discharge_ocv": 21.770015,
  "post_discharge_loaded_v": 21.701096,
  "post_discharge_loaded_i": 5.553271,
  "post_discharge_internal_resisitance": 0.012410,
  "post_discharge_avg_temp": 116.562135,
  "Ah_Final": 5.634882,
  "Wh_Final": 125.321035,
  "initial_temperature": 67.782452,
  "SOH": 0.939713,
  "cba_date": "06/11/24",
  "cba_time": "15:56:58",
  "cba_test_total_time_s": 598.000000,
  "cba_tested_capacity_ah": 5.630000
}

File: Final Dataset/HRB_A_216.json
{
  "cycle_id": "HRB_A_216",
  "main_dat_found": true,
  "discharge_date": "6/11/2024",
  "discharge_start_time": "8:09:20 PM",
  "discharge_length": 601.202000,
  "start_sustain_ok": false,
  "start_extra_spike_count": 0,
  "end_sustain_ok": true,
  "end_extra_spike_count": 0,
  "pre_discharge_ocv": 24.941050,
  "pre_discharge_loaded_v": 24.788520,
  "pre_discharge_loaded_i": 6.254107,
  "pre_discharge_internal_resisitance": 0.024389,
  "pre_discharge_avg_temp": 69.299793,
  "post_discharge_ocv": 21.818657,
  "post_discharge_loaded_v": 21.748390,
  "post_discharge_loaded_i": 5.571858,
  "post_discharge_internal_resisitance": 0.012611,
  "post_discharge_avg_temp": 118.853849,
  "Ah_Final": 5.668937,
  "Wh_Final": 126.217797,
  "initial_temperature": 68.905225,
  "SOH": 0.946437,
  "cba_date": "06/11/24",
  "cba_time": "20:09:21",
  "cba_test_total_time_s": 601.000000,
  "cba_tested_capacity_ah": 5.650000
}

File: Final Dataset/HRB_A_217.json
{
  "cycle_id": "HRB_A_217",
  "main_dat_found": true,
  "discharge_date": "6/12/2024",
  "discharge_start_time": "1:51:55 PM",
  "discharge_length": 592.354000,
  "start_sustain_ok": false,
  "start_extra_spike_count": 0,
  "end_sustain_ok": true,
  "end_extra_spike_count": 0,
  "pre_discharge_ocv": 24.977119,
  "pre_discharge_loaded_v": 24.761447,
  "pre_discharge_loaded_i": 6.189919,
  "pre_discharge_internal_resisitance": 0.034842,
  "pre_discharge_avg_temp": 65.674594,
  "post_discharge_ocv": 21.884237,
  "post_discharge_loaded_v": 21.798713,
  "post_discharge_loaded_i": 5.586943,
  "post_discharge_internal_resisitance": 0.015308,
  "post_discharge_avg_temp": 116.049792,
  "Ah_Final": 5.605803,
  "Wh_Final": 124.320094,
  "initial_temperature": 65.399453,
  "SOH": 0.932207,
  "cba_date": "06/12/24",
  "cba_time": "13:51:56",
  "cba_test_total_time_s": 592.000000,
  "cba_tested_capacity_ah": 5.590000
}

File: Final Dataset/HRB_A_218.json
{
  "cycle_id": "HRB_A_218",
  "main_dat_found": true,
  "discharge_date": "6/12/2024",
  "discharge_start_time": "4:21:51 PM",
  "discharge_length": 589.462000,
  "start_sustain_ok": false,
  "start_extra_spike_count": 0,
  "end_sustain_ok": true,
  "end_extra_spike_count": 0,
  "pre_discharge_ocv": 24.952912,
  "pre_discharge_loaded_v": 24.837126,
  "pre_discharge_loaded_i": 3.067427,
  "pre_discharge_internal_resisitance": 0.037747,
  "pre_discharge_avg_temp": 68.998191,
  "post_discharge_ocv": 21.912936,
  "post_discharge_loaded_v": 21.824637,
  "post_discharge_loaded_i": 5.569719,
  "post_discharge_internal_resisitance": 0.015853,
  "post_discharge_avg_temp": 115.950281,
  "Ah_Final": 5.565666,
  "Wh_Final": 123.543848,
  "initial_temperature": 68.609810,
  "SOH": 0.926386,
  "cba_date": "06/12/24",
  "cba_time": "16:21:51",
  "cba_test_total_time_s": 590.000000,
  "cba_tested_capacity_ah": 5.550000
}

File: Final Dataset/HRB_A_219.json
{
  "cycle_id": "HRB_A_219",
  "main_dat_found": true,
  "discharge_date": "6/12/2024",
  "discharge_start_time": "7:26:42 PM",
  "discharge_length": 599.418000,
  "start_sustain_ok": false,
  "start_extra_spike_count": 0,
  "end_sustain_ok": true,
  "end_extra_spike_count": 0,
  "pre_discharge_ocv": 24.973701,
  "pre_discharge_loaded_v": 24.788209,
  "pre_discharge_loaded_i": 6.112989,
  "pre_discharge_internal_resisitance": 0.030344,
  "pre_discharge_avg_temp": 68.019204,
  "post_discharge_ocv": 21.793577,
  "post_discharge_loaded_v": 21.717573,
  "post_discharge_loaded_i": 5.564606,
  "post_discharge_internal_resisitance": 0.013659,
  "post_discharge_avg_temp": 117.041538,
  "Ah_Final": 5.639555,
  "Wh_Final": 125.453640,
  "initial_temperature": 67.702449,
  "SOH": 0.940707,
  "cba_date": "06/12/24",
  "cba_time": "19:26:44",
  "cba_test_total_time_s": 600.000000,
  "cba_tested_capacity_ah": 5.640000
}

File: Final Dataset/HRB_A_22.json
{
  "cycle_id": "HRB_A_22",
  "main_dat_found": true,
  "discharge_date": "11/3/2023",
  "discharge_start_time": "3:46:14 PM",
  "discharge_length": 621.774000,
  "start_sustain_ok": false,
  "start_extra_spike_count": 1,
  "end_sustain_ok": true,
  "end_extra_spike_count": 0,
  "pre_discharge_ocv": 24.935160,
  "pre_discharge_loaded_v": 24.764830,
  "pre_discharge_loaded_i": 6.157974,
  "pre_discharge_internal_resisitance": 0.027660,
  "pre_discharge_avg_temp": 69.609849,
  "post_discharge_ocv": 21.831641,
  "post_discharge_loaded_v": 21.748655,
  "post_discharge_loaded_i": 5.657809,
  "post_discharge_internal_resisitance": 0.014667,
  "post_discharge_avg_temp": 122.497339,
  "Ah_Final": 5.931131,
  "Wh_Final": 131.941065,
  "initial_temperature": 69.358788,
  "SOH": 0.989352,
  "cba_date": "11/03/23",
  "cba_time": "15:46:15",
  "cba_test_total_time_s": 622.000000,
  "cba_tested_capacity_ah": 5.840000
}

File: Final Dataset/HRB_A_220.json
{
  "cycle_id": "HRB_A_220",
  "main_dat_found": true,
  "discharge_date": "6/13/2024",
  "discharge_start_time": "2:35:55 PM",
  "discharge_length": 598.326000,
  "start_sustain_ok": false,
  "start_extra_spike_count": 0,
  "end_sustain_ok": true,
  "end_extra_spike_count": 0,
  "pre_discharge_ocv": 24.935648,
  "pre_discharge_loaded_v": 24.790446,
  "pre_discharge_loaded_i": 6.089022,
  "pre_discharge_internal_resisitance": 0.023847,
  "pre_discharge_avg_temp": 67.771049,
  "post_discharge_ocv": 21.763963,
  "post_discharge_loaded_v": 21.698021,
  "post_discharge_loaded_i": 5.547588,
  "post_discharge_internal_resisitance": 0.011887,
  "post_discharge_avg_temp": 116.967761,
  "Ah_Final": 5.634958,
  "Wh_Final": 125.292156,
  "initial_temperature": 67.446315,
  "SOH": 0.939496,
  "cba_date": "06/13/24",
  "cba_time": "14:35:58",
  "cba_test_total_time_s": 598.000000,
  "cba_tested_capacity_ah": 5.630000
}

File: Final Dataset/HRB_A_221.json
{
  "cycle_id": "HRB_A_221",
  "main_dat_found": true,
  "discharge_date": "6/13/2024",
  "discharge_start_time": "6:09:07 PM",
  "discharge_length": 594.708000,
  "start_sustain_ok": false,
  "start_extra_spike_count": 0,
  "end_sustain_ok": true,
  "end_extra_spike_count": 0,
  "pre_discharge_ocv": 24.962149,
  "pre_discharge_loaded_v": 24.751186,
  "pre_discharge_loaded_i": 6.230356,
  "pre_discharge_internal_resisitance": 0.033861,
  "pre_discharge_avg_temp": 69.405487,
  "post_discharge_ocv": 21.887377,
  "post_discharge_loaded_v": 21.802589,
  "post_discharge_loaded_i": 5.579054,
  "post_discharge_internal_resisitance": 0.015198,
  "post_discharge_avg_temp": 117.725086,
  "Ah_Final": 5.620186,
  "Wh_Final": 124.823428,
  "initial_temperature": 68.829315,
  "SOH": 0.935981,
  "cba_date": "06/13/24",
  "cba_time": "18:09:08",
  "cba_test_total_time_s": 595.000000,
  "cba_tested_capacity_ah": 5.600000
}

File: Final Dataset/HRB_A_222.json
{
  "cycle_id": "HRB_A_222",
  "main_dat_found": true,
  "discharge_date": "6/13/2024",
  "discharge_start_time": "8:50:45 PM",
  "discharge_length": 599.918000,
  "start_sustain_ok": false,
  "start_extra_spike_count": 0,
  "end_sustain_ok": true,
  "end_extra_spike_count": 0,
  "pre_discharge_ocv": 25.000031,
  "pre_discharge_loaded_v": 24.812228,
  "pre_discharge_loaded_i": 6.155031,
  "pre_discharge_internal_resisitance": 0.030512,
  "pre_discharge_avg_temp": 70.796500,
  "post_discharge_ocv": 21.856409,
  "post_discharge_loaded_v": 21.776823,
  "post_discharge_loaded_i": 5.587838,
  "post_discharge_internal_resisitance": 0.014243,
  "post_discharge_avg_temp": 119.280746,
  "Ah_Final": 5.663138,
  "Wh_Final": 125.998729,
  "initial_temperature": 70.465174,
  "SOH": 0.944794,
  "cba_date": "06/13/24",
  "cba_time": "20:50:45",
  "cba_test_total_time_s": 600.000000,
  "cba_tested_capacity_ah": 5.640000
}

File: Final Dataset/HRB_A_223.json
{
  "cycle_id": "HRB_A_223",
  "main_dat_found": true,
  "discharge_date": "6/17/2024",
  "discharge_start_time": "1:14:13 PM",
  "discharge_length": 592.872000,
  "start_sustain_ok": false,
  "start_extra_spike_count": 0,
  "end_sustain_ok": true,
  "end_extra_spike_count": 0,
  "pre_discharge_ocv": 24.929378,
  "pre_discharge_loaded_v": 24.714973,
  "pre_discharge_loaded_i": 6.067779,
  "pre_discharge_internal_resisitance": 0.035335,
  "pre_discharge_avg_temp": 68.278193,
  "post_discharge_ocv": 21.877351,
  "post_discharge_loaded_v": 21.803321,
  "post_discharge_loaded_i": 5.539269,
  "post_discharge_internal_resisitance": 0.013364,
  "post_discharge_avg_temp": 117.601681,
  "Ah_Final": 5.584295,
  "Wh_Final": 124.076439,
  "initial_temperature": 67.894990,
  "SOH": 0.930380,
  "cba_date": "06/17/24",
  "cba_time": "13:14:15",
  "cba_test_total_time_s": 593.000000,
  "cba_tested_capacity_ah": 5.580000
}

File: Final Dataset/HRB_A_224.json
{
  "cycle_id": "HRB_A_224",
  "main_dat_found": true,
  "discharge_date": "6/17/2024",
  "discharge_start_time": "3:41:16 PM",
  "discharge_length": 597.424000,
  "start_sustain_ok": false,
  "start_extra_spike_count": 0,
  "end_sustain_ok": true,
  "end_extra_spike_count": 0,
  "pre_discharge_ocv": 24.976467,
  "pre_discharge_loaded_v": 24.818993,
  "pre_discharge_loaded_i": 6.113361,
  "pre_discharge_internal_resisitance": 0.025759,
  "pre_discharge_avg_temp": 70.753488,
  "post_discharge_ocv": 21.832685,
  "post_discharge_loaded_v": 21.755240,
  "post_discharge_loaded_i": 5.548710,
  "post_discharge_internal_resisitance": 0.013957,
  "post_discharge_avg_temp": 118.374625,
  "Ah_Final": 5.619268,
  "Wh_Final": 125.043852,
  "initial_temperature": 70.234020,
  "SOH": 0.937634,
  "cba_date": "06/17/24",
  "cba_time": "15:41:16",
  "cba_test_total_time_s": 597.000000,
  "cba_tested_capacity_ah": 5.620000
}

File: Final Dataset/HRB_A_225.json
{
  "cycle_id": "HRB_A_225",
  "main_dat_found": true,
  "discharge_date": "6/17/2024",
  "discharge_start_time": "6:30:42 PM",
  "discharge_length": 604.700000,
  "start_sustain_ok": false,
  "start_extra_spike_count": 0,
  "end_sustain_ok": true,
  "end_extra_spike_count": 0,
  "pre_discharge_ocv": 24.978978,
  "pre_discharge_loaded_v": 24.818904,
  "pre_discharge_loaded_i": 6.236415,
  "pre_discharge_internal_resisitance": 0.025668,
  "pre_discharge_avg_temp": 71.728515,
  "post_discharge_ocv": 21.819311,
  "post_discharge_loaded_v": 21.748417,
  "post_discharge_loaded_i": 5.571161,
  "post_discharge_internal_resisitance": 0.012725,
  "post_discharge_avg_temp": 120.273241,
  "Ah_Final": 5.690883,
  "Wh_Final": 126.825488,
  "initial_temperature": 71.290186,
  "SOH": 0.950994,
  "cba_date": "06/17/24",
  "cba_time": "18:30:45",
  "cba_test_total_time_s": 605.000000,
  "cba_tested_capacity_ah": 5.680000
}

File: Final Dataset/HRB_A_226.json
{
  "cycle_id": "HRB_A_226",
  "main_dat_found": true,
  "discharge_date": "6/17/2024",
  "discharge_start_time": "9:27:54 PM",
  "discharge_length": 599.718000,
  "start_sustain_ok": false,
  "start_extra_spike_count": 0,
  "end_sustain_ok": true,
  "end_extra_spike_count": 0,
  "pre_discharge_ocv": 24.913498,
  "pre_discharge_loaded_v": 24.767700,
  "pre_discharge_loaded_i": 6.251542,
  "pre_discharge_internal_resisitance": 0.023322,
  "pre_discharge_avg_temp": 73.919495,
  "post_discharge_ocv": 21.799818,
  "post_discharge_loaded_v": 21.730751,
  "post_discharge_loaded_i": 5.581107,
  "post_discharge_internal_resisitance": 0.012375,
  "post_discharge_avg_temp": 122.708592,
  "Ah_Final": 5.651312,
  "Wh_Final": 125.945268,
  "initial_temperature": 73.536363,
  "SOH": 0.944393,
  "cba_date": "06/17/24",
  "cba_time": "21:27:56",
  "cba_test_total_time_s": 600.000000,
  "cba_tested_capacity_ah": 5.630000
}

File: Final Dataset/HRB_A_227.json
{
  "cycle_id": "HRB_A_227",
  "main_dat_found": true,
  "discharge_date": "6/18/2024",
  "discharge_start_time": "2:20:48 PM",
  "discharge_length": 595.004000,
  "start_sustain_ok": false,
  "start_extra_spike_count": 0,
  "end_sustain_ok": true,
  "end_extra_spike_count": 0,
  "pre_discharge_ocv": 24.945261,
  "pre_discharge_loaded_v": 24.769555,
  "pre_discharge_loaded_i": 6.173581,
  "pre_discharge_internal_resisitance": 0.028461,
  "pre_discharge_avg_temp": 68.710360,
  "post_discharge_ocv": 21.852174,
  "post_discharge_loaded_v": 21.774957,
  "post_discharge_loaded_i": 5.573755,
  "post_discharge_internal_resisitance": 0.013854,
  "post_discharge_avg_temp": 117.357859,
  "Ah_Final": 5.613330,
  "Wh_Final": 124.751301,
  "initial_temperature": 68.418137,
  "SOH": 0.935440,
  "cba_date": "06/18/24",
  "cba_time": "14:20:52",
  "cba_test_total_time_s": 595.000000,
  "cba_tested_capacity_ah": 5.600000
}

File: Final Dataset/HRB_A_228.json
{
  "cycle_id": "HRB_A_228",
  "main_dat_found": true,
  "discharge_date": "6/18/2024",
  "discharge_start_time": "5:29:25 PM",
  "discharge_length": 600.480000,
  "start_sustain_ok": false,
  "start_extra_spike_count": 0,
  "end_sustain_ok": true,
  "end_extra_spike_count": 0,
  "pre_discharge_ocv": 24.970538,
  "pre_discharge_loaded_v": 24.785232,
  "pre_discharge_loaded_i": 6.257490,
  "pre_discharge_internal_resisitance": 0.029613,
  "pre_discharge_avg_temp": 70.383663,
  "post_discharge_ocv": 21.846240,
  "post_discharge_loaded_v": 21.768795,
  "post_discharge_loaded_i": 5.582522,
  "post_discharge_internal_resisitance": 0.013873,
  "post_discharge_avg_temp": 119.347890,
  "Ah_Final": 5.664987,
  "Wh_Final": 126.007672,
  "initial_temperature": 70.050831,
  "SOH": 0.944861,
  "cba_date": "06/18/24",
  "cba_time": "17:29:26",
  "cba_test_total_time_s": 601.000000,
  "cba_tested_capacity_ah": 5.640000
}

File: Final Dataset/HRB_A_229.json
{
  "cycle_id": "HRB_A_229",
  "main_dat_found": true,
  "discharge_date": "6/18/2024",
  "discharge_start_time": "7:43:23 PM",
  "discharge_length": 612.922000,
  "start_sustain_ok": false,
  "start_extra_spike_count": 0,
  "end_sustain_ok": true,
  "end_extra_spike_count": 0,
  "pre_discharge_ocv": 25.020062,
  "pre_discharge_loaded_v": 24.876533,
  "pre_discharge_loaded_i": 6.183701,
  "pre_discharge_internal_resisitance": 0.023211,
  "pre_discharge_avg_temp": 70.750212,
  "post_discharge_ocv": 21.833468,
  "post_discharge_loaded_v": 21.765888,
  "post_discharge_loaded_i": 5.560413,
  "post_discharge_internal_resisitance": 0.012154,
  "post_discharge_avg_temp": 120.300792,
  "Ah_Final": 5.753921,
  "Wh_Final": 128.461004,
  "initial_temperature": 70.369219,
  "SOH": 0.963257,
  "cba_date": "06/18/24",
  "cba_time": "19:43:24",
  "cba_test_total_time_s": 613.000000,
  "cba_tested_capacity_ah": 5.740000
}

File: Final Dataset/HRB_A_23.json
{
  "cycle_id": "HRB_A_23",
  "main_dat_found": true,
  "discharge_date": "11/6/2023",
  "discharge_start_time": "8:01:00 AM",
  "discharge_length": 618.092000,
  "start_sustain_ok": false,
  "start_extra_spike_count": 0,
  "end_sustain_ok": true,
  "end_extra_spike_count": 0,
  "pre_discharge_ocv": 24.900937,
  "pre_discharge_loaded_v": 24.654646,
  "pre_discharge_loaded_i": 6.125852,
  "pre_discharge_internal_resisitance": 0.040205,
  "pre_discharge_avg_temp": 71.477584,
  "post_discharge_ocv": 21.802590,
  "post_discharge_loaded_v": 21.716703,
  "post_discharge_loaded_i": 5.641635,
  "post_discharge_internal_resisitance": 0.015224,
  "post_discharge_avg_temp": 123.159134,
  "Ah_Final": 5.863576,
  "Wh_Final": 130.252054,
  "initial_temperature": 71.011094,
  "SOH": 0.976687,
  "cba_date": "11/06/23",
  "cba_time": "08:01:00",
  "cba_test_total_time_s": 618.000000,
  "cba_tested_capacity_ah": 5.810000
}

File: Final Dataset/HRB_A_230.json
{
  "cycle_id": "HRB_A_230",
  "main_dat_found": true,
  "discharge_date": "6/18/2024",
  "discharge_start_time": "9:31:54 PM",
  "discharge_length": 599.374000,
  "start_sustain_ok": false,
  "start_extra_spike_count": 0,
  "end_sustain_ok": true,
  "end_extra_spike_count": 0,
  "pre_discharge_ocv": -27294.296195,
  "pre_discharge_loaded_v": 24.809414,
  "pre_discharge_loaded_i": 6.170502,
  "pre_discharge_internal_resisitance": -4427.371331,
  "pre_discharge_avg_temp": 72.968431,
  "post_discharge_ocv": 21.844049,
  "post_discharge_loaded_v": 21.768280,
  "post_discharge_loaded_i": 5.607089,
  "post_discharge_internal_resisitance": 0.013513,
  "post_discharge_avg_temp": 122.211156,
  "Ah_Final": 5.651069,
  "Wh_Final": 125.824464,
  "initial_temperature": 72.431243,
  "SOH": 0.943487,
  "cba_date": "06/18/24",
  "cba_time": "21:31:55",
  "cba_test_total_time_s": 599.000000,
  "cba_tested_capacity_ah": 5.630000
}

File: Final Dataset/HRB_A_231.json
{
  "cycle_id": "HRB_A_231",
  "main_dat_found": true,
  "discharge_date": "6/20/2024",
  "discharge_start_time": "1:31:34 PM",
  "discharge_length": 598.176000,
  "start_sustain_ok": false,
  "start_extra_spike_count": 0,
  "end_sustain_ok": true,
  "end_extra_spike_count": 0,
  "pre_discharge_ocv": 24.966353,
  "pre_discharge_loaded_v": 24.793325,
  "pre_discharge_loaded_i": 6.184224,
  "pre_discharge_internal_resisitance": 0.027979,
  "pre_discharge_avg_temp": 67.351992,
  "post_discharge_ocv": 20.346193,
  "post_discharge_loaded_v": 21.731009,
  "post_discharge_loaded_i": 5.542559,
  "post_discharge_internal_resisitance": -0.249851,
  "post_discharge_avg_temp": 116.591948,
  "Ah_Final": 5.639084,
  "Wh_Final": 125.361391,
  "initial_temperature": 66.970640,
  "SOH": 0.940015,
  "cba_date": "06/20/24",
  "cba_time": "13:31:37",
  "cba_test_total_time_s": 598.000000,
  "cba_tested_capacity_ah": 5.630000
}

File: Final Dataset/HRB_A_232.json
{
  "cycle_id": "HRB_A_232",
  "main_dat_found": true,
  "discharge_date": "6/20/2024",
  "discharge_start_time": "4:30:01 PM",
  "discharge_length": 602.006000,
  "start_sustain_ok": false,
  "start_extra_spike_count": 0,
  "end_sustain_ok": true,
  "end_extra_spike_count": 0,
  "pre_discharge_ocv": 24.977989,
  "pre_discharge_loaded_v": 24.822104,
  "pre_discharge_loaded_i": 6.144149,
  "pre_discharge_internal_resisitance": 0.025371,
  "pre_discharge_avg_temp": 68.992576,
  "post_discharge_ocv": 21.752284,
  "post_discharge_loaded_v": 21.688992,
  "post_discharge_loaded_i": 5.540460,
  "post_discharge_internal_resisitance": 0.011424,
  "post_discharge_avg_temp": 117.684487,
  "Ah_Final": 5.663570,
  "Wh_Final": 126.130373,
  "initial_temperature": 68.557057,
  "SOH": 0.945781,
  "cba_date": "06/20/24",
  "cba_time": "16:30:07",
  "cba_test_total_time_s": 602.000000,
  "cba_tested_capacity_ah": 5.660000
}

File: Final Dataset/HRB_A_233.json
{
  "cycle_id": "HRB_A_233",
  "main_dat_found": true,
  "discharge_date": "6/20/2024",
  "discharge_start_time": "6:19:14 PM",
  "discharge_length": 458.946000,
  "start_sustain_ok": false,
  "start_extra_spike_count": 0,
  "end_sustain_ok": false,
  "end_extra_spike_count": 0,
  "pre_discharge_ocv": 24.962957,
  "pre_discharge_loaded_v": 24.804527,
  "pre_discharge_loaded_i": 6.160855,
  "pre_discharge_internal_resisitance": 0.025716,
  "pre_discharge_avg_temp": 71.050594,
  "post_discharge_ocv": 21.877656,
  "post_discharge_loaded_v": 21.800848,
  "post_discharge_loaded_i": 5.540605,
  "post_discharge_internal_resisitance": 0.013863,
  "post_discharge_avg_temp": 116.568997,
  "Ah_Final": 4.268785,
  "Wh_Final": 96.087998,
  "initial_temperature": 70.555633,
  "SOH": 0.720510,
  "cba_date": "06/20/24",
  "cba_time": "18:28:25",
  "cba_test_total_time_s": 139.000000,
  "cba_tested_capacity_ah": 1.350000
}

File: Final Dataset/HRB_A_234.json
{
  "cycle_id": "HRB_A_234",
  "main_dat_found": true,
  "discharge_date": "6/20/2024",
  "discharge_start_time": "8:03:47 PM",
  "discharge_length": 603.148000,
  "start_sustain_ok": false,
  "start_extra_spike_count": 0,
  "end_sustain_ok": true,
  "end_extra_spike_count": 0,
  "pre_discharge_ocv": 25.020466,
  "pre_discharge_loaded_v": 24.850287,
  "pre_discharge_loaded_i": 6.131883,
  "pre_discharge_internal_resisitance": 0.027753,
  "pre_discharge_avg_temp": 71.739407,
  "post_discharge_ocv": 21.822114,
  "post_discharge_loaded_v": 21.747745,
  "post_discharge_loaded_i": 5.557216,
  "post_discharge_internal_resisitance": 0.013382,
  "post_discharge_avg_temp": 119.379676,
  "Ah_Final": 5.670994,
  "Wh_Final": 126.337050,
  "initial_temperature": 71.299550,
  "SOH": 0.947331,
  "cba_date": "06/20/24",
  "cba_time": "20:03:49",
  "cba_test_total_time_s": 603.000000,
  "cba_tested_capacity_ah": 5.660000
}

File: Final Dataset/HRB_A_235.json
{
  "cycle_id": "HRB_A_235",
  "main_dat_found": true,
  "discharge_date": "6/24/2024",
  "discharge_start_time": "1:47:15 PM",
  "discharge_length": 593.474000,
  "start_sustain_ok": false,
  "start_extra_spike_count": 0,
  "end_sustain_ok": true,
  "end_extra_spike_count": 0,
  "pre_discharge_ocv": 24.945911,
  "pre_discharge_loaded_v": 24.786428,
  "pre_discharge_loaded_i": 6.112388,
  "pre_discharge_internal_resisitance": 0.026092,
  "pre_discharge_avg_temp": 68.411877,
  "post_discharge_ocv": 21.855982,
  "post_discharge_loaded_v": 21.783717,
  "post_discharge_loaded_i": 5.554783,
  "post_discharge_internal_resisitance": 0.013009,
  "post_discharge_avg_temp": 117.611648,
  "Ah_Final": 5.588646,
  "Wh_Final": 124.273762,
  "initial_temperature": 68.008223,
  "SOH": 0.931860,
  "cba_date": "06/24/24",
  "cba_time": "13:47:16",
  "cba_test_total_time_s": 594.000000,
  "cba_tested_capacity_ah": 5.580000
}

File: Final Dataset/HRB_A_236.json
{
  "cycle_id": "HRB_A_236",
  "main_dat_found": true,
  "discharge_date": "6/24/2024",
  "discharge_start_time": "3:29:36 PM",
  "discharge_length": 602.870000,
  "start_sustain_ok": false,
  "start_extra_spike_count": 0,
  "end_sustain_ok": true,
  "end_extra_spike_count": 0,
  "pre_discharge_ocv": 25.013803,
  "pre_discharge_loaded_v": 24.785661,
  "pre_discharge_loaded_i": 6.182028,
  "pre_discharge_internal_resisitance": 0.036904,
  "pre_discharge_avg_temp": 72.570306,
  "post_discharge_ocv": 21.906141,
  "post_discharge_loaded_v": 21.809547,
  "post_discharge_loaded_i": 5.399025,
  "post_discharge_internal_resisitance": 0.017891,
  "post_discharge_avg_temp": 119.021968,
  "Ah_Final": 5.681909,
  "Wh_Final": 126.531244,
  "initial_temperature": 72.144682,
  "SOH": 0.948787,
  "cba_date": "06/24/24",
  "cba_time": "15:29:37",
  "cba_test_total_time_s": 603.000000,
  "cba_tested_capacity_ah": 5.660000
}

File: Final Dataset/HRB_A_237.json
{
  "cycle_id": "HRB_A_237",
  "main_dat_found": true,
  "discharge_date": "6/24/2024",
  "discharge_start_time": "6:23:01 PM",
  "discharge_length": 603.120000,
  "start_sustain_ok": false,
  "start_extra_spike_count": 0,
  "end_sustain_ok": true,
  "end_extra_spike_count": 0,
  "pre_discharge_ocv": 24.989519,
  "pre_discharge_loaded_v": 24.835174,
  "pre_discharge_loaded_i": 6.238461,
  "pre_discharge_internal_resisitance": 0.024741,
  "pre_discharge_avg_temp": 71.959387,
  "post_discharge_ocv": 21.509431,
  "post_discharge_loaded_v": 21.713923,
  "post_discharge_loaded_i": 5.559684,
  "post_discharge_internal_resisitance": -0.036781,
  "post_discharge_avg_temp": 119.739192,
  "Ah_Final": 5.682321,
  "Wh_Final": 126.591529,
  "initial_temperature": 71.656327,
  "SOH": 0.949239,
  "cba_date": "06/24/24",
  "cba_time": "18:23:04",
  "cba_test_total_time_s": 603.000000,
  "cba_tested_capacity_ah": 5.660000
}

File: Final Dataset/HRB_A_238.json
{
  "cycle_id": "HRB_A_238",
  "main_dat_found": true,
  "discharge_date": "6/24/2024",
  "discharge_start_time": "9:27:25 PM",
  "discharge_length": 603.590000,
  "start_sustain_ok": false,
  "start_extra_spike_count": 0,
  "end_sustain_ok": true,
  "end_extra_spike_count": 0,
  "pre_discharge_ocv": 24.976297,
  "pre_discharge_loaded_v": 24.811055,
  "pre_discharge_loaded_i": 6.227250,
  "pre_discharge_internal_resisitance": 0.026535,
  "pre_discharge_avg_temp": 73.433402,
  "post_discharge_ocv": 11.765947,
  "post_discharge_loaded_v": 14.050333,
  "post_discharge_loaded_i": 5.597446,
  "post_discharge_internal_resisitance": -0.408112,
  "post_discharge_avg_temp": 122.860757,
  "Ah_Final": 5.697631,
  "Wh_Final": 126.944462,
  "initial_temperature": 73.164986,
  "SOH": 0.951886,
  "cba_date": "06/24/24",
  "cba_time": "21:27:27",
  "cba_test_total_time_s": 604.000000,
  "cba_tested_capacity_ah": 5.670000
}

File: Final Dataset/HRB_A_239.json
{
  "cycle_id": "HRB_A_239",
  "main_dat_found": true,
  "discharge_date": "6/25/2024",
  "discharge_start_time": "3:49:23 PM",
  "discharge_length": 604.218000,
  "start_sustain_ok": false,
  "start_extra_spike_count": 0,
  "end_sustain_ok": true,
  "end_extra_spike_count": 0,
  "pre_discharge_ocv": 24.972686,
  "pre_discharge_loaded_v": 24.819608,
  "pre_discharge_loaded_i": 6.213130,
  "pre_discharge_internal_resisitance": 0.024638,
  "pre_discharge_avg_temp": 72.389311,
  "post_discharge_ocv": 6.399460,
  "post_discharge_loaded_v": 20.047642,
  "post_discharge_loaded_i": 5.564121,
  "post_discharge_internal_resisitance": -2.452891,
  "post_discharge_avg_temp": 121.347659,
  "Ah_Final": 5.692266,
  "Wh_Final": 126.929179,
  "initial_temperature": 72.230999,
  "SOH": 0.951771,
  "cba_date": "06/25/24",
  "cba_time": "15:49:28",
  "cba_test_total_time_s": 604.000000,
  "cba_tested_capacity_ah": 5.670000
}

File: Final Dataset/HRB_A_24.json
{
  "cycle_id": "HRB_A_24",
  "main_dat_found": true,
  "discharge_date": "11/6/2023",
  "discharge_start_time": "11:30:07 AM",
  "discharge_length": 619.042000,
  "start_sustain_ok": false,
  "start_extra_spike_count": 1,
  "end_sustain_ok": true,
  "end_extra_spike_count": 0,
  "pre_discharge_ocv": 24.939663,
  "pre_discharge_loaded_v": 24.733427,
  "pre_discharge_loaded_i": 6.142474,
  "pre_discharge_internal_resisitance": 0.033575,
  "pre_discharge_avg_temp": 69.411422,
  "post_discharge_ocv": 21.835278,
  "post_discharge_loaded_v": 21.751898,
  "post_discharge_loaded_i": 5.637198,
  "post_discharge_internal_resisitance": 0.014791,
  "post_discharge_avg_temp": 121.202703,
  "Ah_Final": 5.877447,
  "Wh_Final": 130.639740,
  "initial_temperature": 69.039333,
  "SOH": 0.979595,
  "cba_date": "11/06/23",
  "cba_time": "11:30:08",
  "cba_test_total_time_s": 619.000000,
  "cba_tested_capacity_ah": 5.820000
}

File: Final Dataset/HRB_A_240.json
{
  "cycle_id": "HRB_A_240",
  "main_dat_found": true,
  "discharge_date": "6/25/2024",
  "discharge_start_time": "6:12:39 PM",
  "discharge_length": 602.592000,
  "start_sustain_ok": false,
  "start_extra_spike_count": 0,
  "end_sustain_ok": true,
  "end_extra_spike_count": 0,
  "pre_discharge_ocv": 24.945065,
  "pre_discharge_loaded_v": 24.801635,
  "pre_discharge_loaded_i": 6.258428,
  "pre_discharge_internal_resisitance": 0.022918,
  "pre_discharge_avg_temp": 75.268425,
  "post_discharge_ocv": 21.820463,
  "post_discharge_loaded_v": 21.749327,
  "post_discharge_loaded_i": 5.570508,
  "post_discharge_internal_resisitance": 0.012770,
  "post_discharge_avg_temp": 122.904846,
  "Ah_Final": 5.675425,
  "Wh_Final": 126.619548,
  "initial_temperature": 74.960407,
  "SOH": 0.949449,
  "cba_date": "06/25/24",
  "cba_time": "18:12:40",
  "cba_test_total_time_s": 603.000000,
  "cba_tested_capacity_ah": 5.650000
}

File: Final Dataset/HRB_A_241.json
{
  "cycle_id": "HRB_A_241",
  "main_dat_found": true,
  "discharge_date": "6/25/2024",
  "discharge_start_time": "8:05:45 PM",
  "discharge_length": 606.948000,
  "start_sustain_ok": false,
  "start_extra_spike_count": 0,
  "end_sustain_ok": true,
  "end_extra_spike_count": 0,
  "pre_discharge_ocv": 25.029107,
  "pre_discharge_loaded_v": 24.846421,
  "pre_discharge_loaded_i": 6.161752,
  "pre_discharge_internal_resisitance": 0.029648,
  "pre_discharge_avg_temp": 74.889886,
  "post_discharge_ocv": 21.834395,
  "post_discharge_loaded_v": 21.758236,
  "post_discharge_loaded_i": 5.588620,
  "post_discharge_internal_resisitance": 0.013628,
  "post_discharge_avg_temp": 122.991946,
  "Ah_Final": 5.713114,
  "Wh_Final": 127.433099,
  "initial_temperature": 74.466892,
  "SOH": 0.955550,
  "cba_date": "06/25/24",
  "cba_time": "20:05:46",
  "cba_test_total_time_s": 607.000000,
  "cba_tested_capacity_ah": 5.690000
}

File: Final Dataset/HRB_A_242.json
{
  "cycle_id": "HRB_A_242",
  "main_dat_found": true,
  "discharge_date": "6/25/2024",
  "discharge_start_time": "9:45:56 PM",
  "discharge_length": 603.240000,
  "start_sustain_ok": false,
  "start_extra_spike_count": 0,
  "end_sustain_ok": true,
  "end_extra_spike_count": 0,
  "pre_discharge_ocv": 24.964711,
  "pre_discharge_loaded_v": 24.819268,
  "pre_discharge_loaded_i": 6.285599,
  "pre_discharge_internal_resisitance": 0.023139,
  "pre_discharge_avg_temp": 77.946993,
  "post_discharge_ocv": 21.794229,
  "post_discharge_loaded_v": 21.721400,
  "post_discharge_loaded_i": 5.603404,
  "post_discharge_internal_resisitance": 0.012997,
  "post_discharge_avg_temp": 124.792561,
  "Ah_Final": 5.686770,
  "Wh_Final": 126.938574,
  "initial_temperature": 77.398914,
  "SOH": 0.951842,
  "cba_date": "06/25/24",
  "cba_time": "21:45:57",
  "cba_test_total_time_s": 603.000000,
  "cba_tested_capacity_ah": 5.650000
}

File: Final Dataset/HRB_A_243.json
{
  "cycle_id": "HRB_A_243",
  "main_dat_found": true,
  "discharge_date": "6/26/2024",
  "discharge_start_time": "2:30:16 PM",
  "discharge_length": 605.020000,
  "start_sustain_ok": false,
  "start_extra_spike_count": 0,
  "end_sustain_ok": true,
  "end_extra_spike_count": 0,
  "post_discharge_ocv": 9.525777,
  "post_discharge_loaded_v": 18.164324,
  "post_discharge_loaded_i": 5.564373,
  "post_discharge_internal_resisitance": -1.552475,
  "post_discharge_avg_temp": 122.344026,
  "Ah_Final": 5.699155,
  "Wh_Final": 127.131166,
  "initial_temperature": 73.992454,
  "SOH": 0.953286,
  "cba_date": "06/26/24",
  "cba_time": "14:30:19",
  "cba_test_total_time_s": 605.000000,
  "cba_tested_capacity_ah": 5.670000
}

File: Final Dataset/HRB_A_244.json
{
  "cycle_id": "HRB_A_244",
  "main_dat_found": true,
  "discharge_date": "6/26/2024",
  "discharge_start_time": "4:27:01 PM",
  "discharge_length": 604.098000,
  "start_sustain_ok": false,
  "start_extra_spike_count": 0,
  "end_sustain_ok": true,
  "end_extra_spike_count": 0,
  "pre_discharge_ocv": 25.015212,
  "pre_discharge_loaded_v": 24.862576,
  "pre_discharge_loaded_i": 6.178626,
  "pre_discharge_internal_resisitance": 0.024704,
  "pre_discharge_avg_temp": 74.703227,
  "post_discharge_ocv": 16.860926,
  "post_discharge_loaded_v": 20.674060,
  "post_discharge_loaded_i": 5.580338,
  "post_discharge_internal_resisitance": -0.683316,
  "post_discharge_avg_temp": 122.313211,
  "Ah_Final": 5.690499,
  "Wh_Final": 126.872151,
  "initial_temperature": 74.253401,
  "SOH": 0.951343,
  "cba_date": "06/26/24",
  "cba_time": "16:27:03",
  "cba_test_total_time_s": 604.000000,
  "cba_tested_capacity_ah": 5.670000
}

File: Final Dataset/HRB_A_245.json
{
  "cycle_id": "HRB_A_245",
  "main_dat_found": true,
  "discharge_date": "6/26/2024",
  "discharge_start_time": "6:45:12 PM",
  "discharge_length": 607.342000,
  "start_sustain_ok": false,
  "start_extra_spike_count": 0,
  "end_sustain_ok": true,
  "end_extra_spike_count": 0,
  "pre_discharge_ocv": 25.038124,
  "pre_discharge_loaded_v": 24.772776,
  "pre_discharge_loaded_i": 6.135815,
  "pre_discharge_internal_resisitance": 0.043246,
  "pre_discharge_avg_temp": 74.887819,
  "post_discharge_ocv": 21.837809,
  "post_discharge_loaded_v": 21.757133,
  "post_discharge_loaded_i": 5.589209,
  "post_discharge_internal_resisitance": 0.014434,
  "post_discharge_avg_temp": 122.801020,
  "Ah_Final": 5.718385,
  "Wh_Final": 127.543278,
  "initial_temperature": 74.445037,
  "SOH": 0.956376,
  "cba_date": "06/26/24",
  "cba_time": "18:45:13",
  "cba_test_total_time_s": 607.000000,
  "cba_tested_capacity_ah": 5.700000
}

File: Final Dataset/HRB_A_246.json
{
  "cycle_id": "HRB_A_246",
  "main_dat_found": true,
  "discharge_date": "6/26/2024",
  "discharge_start_time": "9:34:10 PM",
  "discharge_length": 605.092000,
  "start_sustain_ok": false,
  "start_extra_spike_count": 0,
  "end_sustain_ok": true,
  "end_extra_spike_count": 0,
  "pre_discharge_ocv": 24.953738,
  "pre_discharge_loaded_v": 24.814109,
  "pre_discharge_loaded_i": 6.298320,
  "pre_discharge_internal_resisitance": 0.022169,
  "pre_discharge_avg_temp": 76.344696,
  "post_discharge_ocv": 21.832149,
  "post_discharge_loaded_v": 21.760858,
  "post_discharge_loaded_i": 5.560643,
  "post_discharge_internal_resisitance": 0.012821,
  "post_discharge_avg_temp": 124.200343,
  "Ah_Final": 5.700444,
  "Wh_Final": 127.256315,
  "initial_temperature": 76.035064,
  "SOH": 0.954224,
  "cba_date": "06/26/24",
  "cba_time": "21:34:12",
  "cba_test_total_time_s": 605.000000,
  "cba_tested_capacity_ah": 5.670000
}

File: Final Dataset/HRB_A_247.json
{
  "cycle_id": "HRB_A_247",
  "main_dat_found": true,
  "discharge_date": "6/27/2024",
  "discharge_start_time": "2:32:40 PM",
  "discharge_length": 597.376000,
  "start_sustain_ok": false,
  "start_extra_spike_count": 0,
  "end_sustain_ok": true,
  "end_extra_spike_count": 0,
  "pre_discharge_ocv": 24.947985,
  "pre_discharge_loaded_v": 24.802941,
  "pre_discharge_loaded_i": 6.164254,
  "pre_discharge_internal_resisitance": 0.023530,
  "pre_discharge_avg_temp": 73.006059,
  "post_discharge_ocv": 21.805334,
  "post_discharge_loaded_v": 21.735441,
  "post_discharge_loaded_i": 5.577584,
  "post_discharge_internal_resisitance": 0.012531,
  "post_discharge_avg_temp": 121.246718,
  "Ah_Final": 5.631214,
  "Wh_Final": 125.501934,
  "initial_temperature": 72.477830,
  "SOH": 0.941069,
  "cba_date": "06/27/24",
  "cba_time": "14:32:43",
  "cba_test_total_time_s": 598.000000,
  "cba_tested_capacity_ah": 5.610000
}

File: Final Dataset/HRB_A_248.json
{
  "cycle_id": "HRB_A_248",
  "main_dat_found": true,
  "discharge_date": "6/27/2024",
  "discharge_start_time": "4:46:17 PM",
  "discharge_length": 600.388000,
  "start_sustain_ok": false,
  "start_extra_spike_count": 0,
  "end_sustain_ok": true,
  "end_extra_spike_count": 0,
  "pre_discharge_ocv": 24.937250,
  "pre_discharge_loaded_v": 24.790046,
  "pre_discharge_loaded_i": 6.244573,
  "pre_discharge_internal_resisitance": 0.023573,
  "pre_discharge_avg_temp": 74.840986,
  "post_discharge_ocv": 21.846405,
  "post_discharge_loaded_v": 21.773924,
  "post_discharge_loaded_i": 5.572902,
  "post_discharge_internal_resisitance": 0.013006,
  "post_discharge_avg_temp": 121.866340,
  "Ah_Final": 5.657026,
  "Wh_Final": 126.126785,
  "initial_temperature": 74.310644,
  "SOH": 0.945754,
  "cba_date": "06/27/24",
  "cba_time": "16:46:17",
  "cba_test_total_time_s": 600.000000,
  "cba_tested_capacity_ah": 5.630000
}

File: Final Dataset/HRB_A_249.json
{
  "cycle_id": "HRB_A_249",
  "main_dat_found": true,
  "discharge_date": "6/27/2024",
  "discharge_start_time": "7:16:56 PM",
  "discharge_length": 601.956000,
  "start_sustain_ok": false,
  "start_extra_spike_count": 0,
  "end_sustain_ok": true,
  "end_extra_spike_count": 0,
  "pre_discharge_ocv": 24.999959,
  "pre_discharge_loaded_v": 24.836064,
  "pre_discharge_loaded_i": 6.158360,
  "pre_discharge_internal_resisitance": 0.026613,
  "pre_discharge_avg_temp": 73.825795,
  "post_discharge_ocv": 21.900033,
  "post_discharge_loaded_v": 21.821495,
  "post_discharge_loaded_i": 5.576067,
  "post_discharge_internal_resisitance": 0.014085,
  "post_discharge_avg_temp": 121.437257,
  "Ah_Final": 5.669376,
  "Wh_Final": 126.365815,
  "initial_temperature": 73.341528,
  "SOH": 0.947547,
  "cba_date": "06/27/24",
  "cba_time": "19:16:56",
  "cba_test_total_time_s": 602.000000,
  "cba_tested_capacity_ah": 5.650000
}

File: Final Dataset/HRB_A_25.json
{
  "cycle_id": "HRB_A_25",
  "main_dat_found": true,
  "discharge_date": "11/6/2023",
  "discharge_start_time": "4:04:23 PM",
  "discharge_length": 623.876000,
  "start_sustain_ok": false,
  "start_extra_spike_count": 1,
  "end_sustain_ok": true,
  "end_extra_spike_count": 0,
  "pre_discharge_ocv": 24.944264,
  "pre_discharge_loaded_v": 24.766166,
  "pre_discharge_loaded_i": 6.173057,
  "pre_discharge_internal_resisitance": 0.028851,
  "pre_discharge_avg_temp": 72.078074,
  "post_discharge_ocv": 21.782521,
  "post_discharge_loaded_v": 21.694723,
  "post_discharge_loaded_i": 5.653783,
  "post_discharge_internal_resisitance": 0.015529,
  "post_discharge_avg_temp": 123.489189,
  "Ah_Final": 5.912708,
  "Wh_Final": 131.655267,
  "initial_temperature": 71.728032,
  "SOH": 0.987209,
  "cba_date": "11/06/23",
  "cba_time": "16:04:27",
  "cba_test_total_time_s": 624.000000,
  "cba_tested_capacity_ah": 5.850000
}

File: Final Dataset/HRB_A_250.json
{
  "cycle_id": "HRB_A_250",
  "main_dat_found": true,
  "discharge_date": "6/27/2024",
  "discharge_start_time": "9:40:37 PM",
  "discharge_length": 599.622000,
  "start_sustain_ok": false,
  "start_extra_spike_count": 0,
  "end_sustain_ok": true,
  "end_extra_spike_count": 0,
  "pre_discharge_ocv": 24.950231,
  "pre_discharge_loaded_v": 24.796090,
  "pre_discharge_loaded_i": 6.247015,
  "pre_discharge_internal_resisitance": 0.024674,
  "pre_discharge_avg_temp": 73.307706,
  "post_discharge_ocv": 21.822865,
  "post_discharge_loaded_v": 21.750546,
  "post_discharge_loaded_i": 5.581261,
  "post_discharge_internal_resisitance": 0.012957,
  "post_discharge_avg_temp": 121.603749,
  "Ah_Final": 5.656440,
  "Wh_Final": 126.044251,
  "initial_temperature": 73.015114,
  "SOH": 0.945136,
  "cba_date": "06/27/24",
  "cba_time": "21:40:38",
  "cba_test_total_time_s": 600.000000,
  "cba_tested_capacity_ah": 5.630000
}
