Repository: leewhitcher/LithiumPolymerLongevityModeling

# SciTechForum2027
Data storage repository for the lithium polymer battery life cycle study described in the AIAA SciTech Forum 2027 conference paper "Longevity Modeling of Lithium Polymer Batteries for Advanced Air Mobility"

File: Final Dataset/HRB_A_251.json
{
  "cycle_id": "HRB_A_251",
  "main_dat_found": true,
  "discharge_date": "7/1/2024",
  "discharge_start_time": "2:34:07 PM",
  "discharge_length": 606.342000,
  "start_sustain_ok": false,
  "start_extra_spike_count": 0,
  "end_sustain_ok": true,
  "end_extra_spike_count": 0,
  "pre_discharge_ocv": 25.038772,
  "pre_discharge_loaded_v": 24.862063,
  "pre_discharge_loaded_i": 6.232041,
  "pre_discharge_internal_resisitance": 0.028355,
  "pre_discharge_avg_temp": 73.162342,
  "post_discharge_ocv": 21.859556,
  "post_discharge_loaded_v": 21.781516,
  "post_discharge_loaded_i": 5.604690,
  "post_discharge_internal_resisitance": 0.013924,
  "post_discharge_avg_temp": 121.731579,
  "Ah_Final": 5.714846,
  "Wh_Final": 127.361943,
  "initial_temperature": 72.637214,
  "SOH": 0.955016,
  "cba_date": "07/01/24",
  "cba_time": "14:34:07",
  "cba_test_total_time_s": 607.000000,
  "cba_tested_capacity_ah": 5.690000
}

File: Final Dataset/HRB_A_252.json
{
  "cycle_id": "HRB_A_252",
  "main_dat_found": true,
  "discharge_date": "7/1/2024",
  "discharge_start_time": "4:18:17 PM",
  "discharge_length": 599.676000,
  "start_sustain_ok": false,
  "start_extra_spike_count": 0,
  "end_sustain_ok": true,
  "end_extra_spike_count": 0,
  "pre_discharge_ocv": 24.973694,
  "pre_discharge_loaded_v": 24.815547,
  "pre_discharge_loaded_i": 6.242593,
  "pre_discharge_internal_resisitance": 0.025334,
  "pre_discharge_avg_temp": 76.342827,
  "post_discharge_ocv": 21.854690,
  "post_discharge_loaded_v": 21.778364,
  "post_discharge_loaded_i": 5.593447,
  "post_discharge_internal_resisitance": 0.013646,
  "post_discharge_avg_temp": 123.177010,
  "Ah_Final": 5.650649,
  "Wh_Final": 125.973944,
  "initial_temperature": 75.486316,
  "SOH": 0.944608,
  "cba_date": "07/01/24",
  "cba_time": "16:18:20",
  "cba_test_total_time_s": 600.000000,
  "cba_tested_capacity_ah": 5.630000
}

File: Final Dataset/HRB_A_253.json
{
  "cycle_id": "HRB_A_253",
  "main_dat_found": true,
  "discharge_date": "7/1/2024",
  "discharge_start_time": "6:07:18 PM",
  "discharge_length": 611.832000,
  "start_sustain_ok": false,
  "start_extra_spike_count": 0,
  "end_sustain_ok": true,
  "end_extra_spike_count": 0,
  "pre_discharge_ocv": 25.042715,
  "pre_discharge_loaded_v": 24.893681,
  "pre_discharge_loaded_i": 6.232207,
  "pre_discharge_internal_resisitance": 0.023913,
  "pre_discharge_avg_temp": 77.246856,
  "post_discharge_ocv": 21.762061,
  "post_discharge_loaded_v": 21.692682,
  "post_discharge_loaded_i": 5.571906,
  "post_discharge_internal_resisitance": 0.012451,
  "post_discharge_avg_temp": 124.342089,
  "Ah_Final": 5.753531,
  "Wh_Final": 128.556273,
  "initial_temperature": 76.691945,
  "SOH": 0.963972,
  "cba_date": "07/01/24",
  "cba_time": "18:07:20",
  "cba_test_total_time_s": 612.000000,
  "cba_tested_capacity_ah": 5.730000
}

File: Final Dataset/HRB_A_254.json
{
  "cycle_id": "HRB_A_254",
  "main_dat_found": true,
  "discharge_date": "7/1/2024",
  "discharge_start_time": "9:09:25 PM",
  "discharge_length": 606.982000,
  "start_sustain_ok": false,
  "start_extra_spike_count": 0,
  "end_sustain_ok": true,
  "end_extra_spike_count": 0,
  "pre_discharge_ocv": 24.987391,
  "pre_discharge_loaded_v": 24.842939,
  "pre_discharge_loaded_i": 6.267284,
  "pre_discharge_internal_resisitance": 0.023049,
  "pre_discharge_avg_temp": 76.012728,
  "post_discharge_ocv": 14.122004,
  "post_discharge_loaded_v": 16.772517,
  "post_discharge_loaded_i": 5.610495,
  "post_discharge_internal_resisitance": -0.472421,
  "post_discharge_avg_temp": 124.598791,
  "Ah_Final": 5.720152,
  "Wh_Final": 127.656687,
  "initial_temperature": 75.749274,
  "SOH": 0.957226,
  "cba_date": "07/01/24",
  "cba_time": "21:09:29",
  "cba_test_total_time_s": 607.000000,
  "cba_tested_capacity_ah": 5.690000
}

File: Final Dataset/HRB_A_255.json
{
  "cycle_id": "HRB_A_255",
  "main_dat_found": true,
  "discharge_date": "7/2/2024",
  "discharge_start_time": "12:59:52 PM",
  "discharge_length": 597.934000,
  "start_sustain_ok": false,
  "start_extra_spike_count": 0,
  "end_sustain_ok": true,
  "end_extra_spike_count": 0,
  "pre_discharge_ocv": 24.976361,
  "pre_discharge_loaded_v": 24.822222,
  "pre_discharge_loaded_i": 6.125559,
  "pre_discharge_internal_resisitance": 0.025163,
  "pre_discharge_avg_temp": 72.293743,
  "post_discharge_ocv": 21.811648,
  "post_discharge_loaded_v": 21.740317,
  "post_discharge_loaded_i": 5.505469,
  "post_discharge_internal_resisitance": 0.012956,
  "post_discharge_avg_temp": 120.749176,
  "Ah_Final": 5.627414,
  "Wh_Final": 125.375397,
  "initial_temperature": 71.822300,
  "SOH": 0.940120,
  "cba_date": "07/02/24",
  "cba_time": "12:59:54",
  "cba_test_total_time_s": 598.000000,
  "cba_tested_capacity_ah": 5.610000
}

File: Final Dataset/HRB_A_256.json
{
  "cycle_id": "HRB_A_256",
  "main_dat_found": true,
  "discharge_date": "7/2/2024",
  "discharge_start_time": "3:27:52 PM",
  "discharge_length": 599.886000,
  "start_sustain_ok": false,
  "start_extra_spike_count": 0,
  "end_sustain_ok": true,
  "end_extra_spike_count": 0,
  "pre_discharge_ocv": 24.981582,
  "pre_discharge_loaded_v": 24.828826,
  "pre_discharge_loaded_i": 6.131910,
  "pre_discharge_internal_resisitance": 0.024912,
  "pre_discharge_avg_temp": 73.891047,
  "post_discharge_ocv": 21.213718,
  "post_discharge_loaded_v": 21.692236,
  "post_discharge_loaded_i": 5.465265,
  "post_discharge_internal_resisitance": -0.087556,
  "post_discharge_avg_temp": 121.831607,
  "Ah_Final": 5.647490,
  "Wh_Final": 125.908278,
  "initial_temperature": 73.252333,
  "SOH": 0.944116,
  "cba_date": "07/02/24",
  "cba_time": "15:27:56",
  "cba_test_total_time_s": 600.000000,
  "cba_tested_capacity_ah": 5.630000
}

File: Final Dataset/HRB_A_257.json
{
  "cycle_id": "HRB_A_257",
  "main_dat_found": true,
  "discharge_date": "7/2/2024",
  "discharge_start_time": "6:30:30 PM",
  "discharge_length": 603.866000,
  "start_sustain_ok": false,
  "start_extra_spike_count": 0,
  "end_sustain_ok": true,
  "end_extra_spike_count": 0,
  "pre_discharge_ocv": 25.026832,
  "pre_discharge_loaded_v": 24.832197,
  "pre_discharge_loaded_i": 6.143157,
  "pre_discharge_internal_resisitance": 0.031683,
  "pre_discharge_avg_temp": 74.852084,
  "post_discharge_ocv": 21.870456,
  "post_discharge_loaded_v": 21.791807,
  "post_discharge_loaded_i": 5.589505,
  "post_discharge_internal_resisitance": 0.014071,
  "post_discharge_avg_temp": 122.682780,
  "Ah_Final": 5.692438,
  "Wh_Final": 126.855607,
  "initial_temperature": 74.236657,
  "SOH": 0.951219,
  "cba_date": "07/02/24",
  "cba_time": "18:30:33",
  "cba_test_total_time_s": 604.000000,
  "cba_tested_capacity_ah": 5.670000
}

File: Final Dataset/HRB_A_258.json
{
  "cycle_id": "HRB_A_258",
  "main_dat_found": true,
  "discharge_date": "7/2/2024",
  "discharge_start_time": "8:11:09 PM",
  "discharge_length": 600.970000,
  "start_sustain_ok": false,
  "start_extra_spike_count": 0,
  "end_sustain_ok": true,
  "end_extra_spike_count": 0,
  "pre_discharge_ocv": 24.952171,
  "pre_discharge_loaded_v": 24.800206,
  "pre_discharge_loaded_i": 6.256283,
  "pre_discharge_internal_resisitance": 0.024290,
  "pre_discharge_avg_temp": 79.189981,
  "post_discharge_ocv": 21.835992,
  "post_discharge_loaded_v": 21.758549,
  "post_discharge_loaded_i": 5.593180,
  "post_discharge_internal_resisitance": 0.013846,
  "post_discharge_avg_temp": 124.885026,
  "Ah_Final": 5.664762,
  "Wh_Final": 126.382374,
  "initial_temperature": 78.244675,
  "SOH": 0.947671,
  "cba_date": "07/02/24",
  "cba_time": "20:11:10",
  "cba_test_total_time_s": 601.000000,
  "cba_tested_capacity_ah": 5.630000
}

File: Final Dataset/HRB_A_259.json
{
  "cycle_id": "HRB_A_259",
  "main_dat_found": true,
  "discharge_date": "7/3/2024",
  "discharge_start_time": "1:51:04 PM",
  "discharge_length": 598.052000,
  "start_sustain_ok": false,
  "start_extra_spike_count": 0,
  "end_sustain_ok": true,
  "end_extra_spike_count": 0,
  "pre_discharge_ocv": 24.941905,
  "pre_discharge_loaded_v": 24.772379,
  "pre_discharge_loaded_i": 6.188131,
  "pre_discharge_internal_resisitance": 0.027395,
  "pre_discharge_avg_temp": 74.354921,
  "post_discharge_ocv": 21.847543,
  "post_discharge_loaded_v": 21.771720,
  "post_discharge_loaded_i": 5.578401,
  "post_discharge_internal_resisitance": 0.013592,
  "post_discharge_avg_temp": 122.590699,
  "Ah_Final": 5.643940,
  "Wh_Final": 125.721262,
  "initial_temperature": 73.968119,
  "SOH": 0.942714,
  "cba_date": "07/03/24",
  "cba_time": "13:51:04",
  "cba_test_total_time_s": 598.000000,
  "cba_tested_capacity_ah": 5.610000
}

File: Final Dataset/HRB_A_26.json
{
  "cycle_id": "HRB_A_26",
  "main_dat_found": true,
  "discharge_date": "11/7/2023",
  "discharge_start_time": "10:11:13 AM",
  "discharge_length": 618.614000,
  "start_sustain_ok": false,
  "start_extra_spike_count": 0,
  "end_sustain_ok": true,
  "end_extra_spike_count": 0,
  "pre_discharge_ocv": 24.938078,
  "pre_discharge_loaded_v": 24.646966,
  "pre_discharge_loaded_i": 6.125010,
  "pre_discharge_internal_resisitance": 0.047528,
  "pre_discharge_avg_temp": 70.900796,
  "post_discharge_ocv": 21.802232,
  "post_discharge_loaded_v": 21.682527,
  "post_discharge_loaded_i": 5.656066,
  "post_discharge_internal_resisitance": 0.021164,
  "post_discharge_avg_temp": 122.005020,
  "Ah_Final": 5.882036,
  "Wh_Final": 130.626624,
  "initial_temperature": 70.505659,
  "SOH": 0.979496,
  "cba_date": "11/07/23",
  "cba_time": "10:11:18",
  "cba_test_total_time_s": 619.000000,
  "cba_tested_capacity_ah": 5.820000
}

File: Final Dataset/HRB_A_260.json
{
  "cycle_id": "HRB_A_260",
  "main_dat_found": true,
  "discharge_date": "7/3/2024",
  "discharge_start_time": "4:42:10 PM",
  "discharge_length": 607.318000,
  "start_sustain_ok": false,
  "start_extra_spike_count": 0,
  "end_sustain_ok": true,
  "end_extra_spike_count": 0,
  "pre_discharge_ocv": 24.991584,
  "pre_discharge_loaded_v": 24.842111,
  "pre_discharge_loaded_i": 6.188386,
  "pre_discharge_internal_resisitance": 0.024154,
  "pre_discharge_avg_temp": 75.321656,
  "post_discharge_ocv": 21.788332,
  "post_discharge_loaded_v": 21.719765,
  "post_discharge_loaded_i": 5.573042,
  "post_discharge_internal_resisitance": 0.012303,
  "post_discharge_avg_temp": 123.078013,
  "Ah_Final": 5.713322,
  "Wh_Final": 127.562631,
  "initial_temperature": 74.940562,
  "SOH": 0.956521,
  "cba_date": "07/03/24",
  "cba_time": "16:42:11",
  "cba_test_total_time_s": 607.000000,
  "cba_tested_capacity_ah": 5.690000
}

File: Final Dataset/HRB_A_261.json
{
  "cycle_id": "HRB_A_261",
  "main_dat_found": true,
  "discharge_date": "7/3/2024",
  "discharge_start_time": "6:36:07 PM",
  "discharge_length": 608.002000,
  "start_sustain_ok": false,
  "start_extra_spike_count": 0,
  "end_sustain_ok": true,
  "end_extra_spike_count": 0,
  "pre_discharge_ocv": 25.041299,
  "pre_discharge_loaded_v": 24.894969,
  "pre_discharge_loaded_i": 6.158499,
  "pre_discharge_internal_resisitance": 0.023761,
  "pre_discharge_avg_temp": 75.182743,
  "post_discharge_ocv": 21.773061,
  "post_discharge_loaded_v": 21.703216,
  "post_discharge_loaded_i": 5.565901,
  "post_discharge_internal_resisitance": 0.012549,
  "post_discharge_avg_temp": 123.086544,
  "Ah_Final": 5.715497,
  "Wh_Final": 127.632739,
  "initial_temperature": 74.644115,
  "SOH": 0.957047,
  "cba_date": "07/03/24",
  "cba_time": "18:36:10",
  "cba_test_total_time_s": 608.000000,
  "cba_tested_capacity_ah": 5.690000
}

File: Final Dataset/HRB_A_262.json
{
  "cycle_id": "HRB_A_262",
  "main_dat_found": true,
  "discharge_date": "7/3/2024",
  "discharge_start_time": "9:36:30 PM",
  "discharge_length": 604.968000,
  "start_sustain_ok": false,
  "start_extra_spike_count": 0,
  "end_sustain_ok": true,
  "end_extra_spike_count": 0,
  "pre_discharge_ocv": 24.979250,
  "pre_discharge_loaded_v": 24.832321,
  "pre_discharge_loaded_i": 6.264594,
  "pre_discharge_internal_resisitance": 0.023454,
  "pre_discharge_avg_temp": 75.521919,
  "post_discharge_ocv": 21.772455,
  "post_discharge_loaded_v": 21.703528,
  "post_discharge_loaded_i": 5.588866,
  "post_discharge_internal_resisitance": 0.012333,
  "post_discharge_avg_temp": 124.061949,
  "Ah_Final": 5.703087,
  "Wh_Final": 127.272075,
  "initial_temperature": 75.375912,
  "SOH": 0.954342,
  "cba_date": "07/03/24",
  "cba_time": "21:36:36",
  "cba_test_total_time_s": 605.000000,
  "cba_tested_capacity_ah": 5.670000
}

File: Final Dataset/HRB_A_263.json
{
  "cycle_id": "HRB_A_263",
  "main_dat_found": true,
  "discharge_date": "7/8/2024",
  "discharge_start_time": "2:45:26 PM",
  "discharge_length": 600.210000,
  "start_sustain_ok": false,
  "start_extra_spike_count": 0,
  "end_sustain_ok": true,
  "end_extra_spike_count": 0,
  "pre_discharge_ocv": 24.987750,
  "pre_discharge_loaded_v": 24.806388,
  "pre_discharge_loaded_i": 6.199197,
  "pre_discharge_internal_resisitance": 0.029256,
  "pre_discharge_avg_temp": 73.049790,
  "post_discharge_ocv": 21.863692,
  "post_discharge_loaded_v": 21.785005,
  "post_discharge_loaded_i": 5.593593,
  "post_discharge_internal_resisitance": 0.014067,
  "post_discharge_avg_temp": 121.534216,
  "Ah_Final": 5.665292,
  "Wh_Final": 126.089013,
  "initial_temperature": 72.458605,
  "SOH": 0.945471,
  "cba_date": "07/08/24",
  "cba_time": "14:45:29",
  "cba_test_total_time_s": 600.000000,
  "cba_tested_capacity_ah": 5.640000
}

File: Final Dataset/HRB_A_264.json
{
  "cycle_id": "HRB_A_264",
  "main_dat_found": true,
  "discharge_date": "7/8/2024",
  "discharge_start_time": "5:22:33 PM",
  "discharge_length": 604.216000,
  "start_sustain_ok": false,
  "start_extra_spike_count": 0,
  "end_sustain_ok": true,
  "end_extra_spike_count": 0,
  "pre_discharge_ocv": 24.964017,
  "pre_discharge_loaded_v": 24.823914,
  "pre_discharge_loaded_i": 6.205834,
  "pre_discharge_internal_resisitance": 0.022576,
  "pre_discharge_avg_temp": 74.894575,
  "post_discharge_ocv": 21.816313,
  "post_discharge_loaded_v": 21.747442,
  "post_discharge_loaded_i": 5.550609,
  "post_discharge_internal_resisitance": 0.012408,
  "post_discharge_avg_temp": 122.657903,
  "Ah_Final": 5.680281,
  "Wh_Final": 126.808451,
  "initial_temperature": 74.428292,
  "SOH": 0.950866,
  "cba_date": "07/08/24",
  "cba_time": "17:22:36",
  "cba_test_total_time_s": 604.000000,
  "cba_tested_capacity_ah": 5.660000
}

File: Final Dataset/HRB_A_265.json
{
  "cycle_id": "HRB_A_265",
  "main_dat_found": true,
  "discharge_date": "7/8/2024",
  "discharge_start_time": "7:39:57 PM",
  "discharge_length": 609.150000,
  "start_sustain_ok": false,
  "start_extra_spike_count": 0,
  "end_sustain_ok": true,
  "end_extra_spike_count": 0,
  "pre_discharge_ocv": 24.965799,
  "pre_discharge_loaded_v": 24.858359,
  "pre_discharge_loaded_i": 6.169410,
  "pre_discharge_internal_resisitance": 0.017415,
  "pre_discharge_avg_temp": 74.390667,
  "post_discharge_ocv": 21.820698,
  "post_discharge_loaded_v": 21.752186,
  "post_discharge_loaded_i": 5.567986,
  "post_discharge_internal_resisitance": 0.012305,
  "post_discharge_avg_temp": 123.529675,
  "Ah_Final": 5.723648,
  "Wh_Final": 127.844268,
  "initial_temperature": 74.000678,
  "SOH": 0.958633,
  "cba_date": "07/08/24",
  "cba_time": "19:40:03",
  "cba_test_total_time_s": 609.000000,
  "cba_tested_capacity_ah": 5.710000
}

File: Final Dataset/HRB_A_266.json
{
  "cycle_id": "HRB_A_266",
  "main_dat_found": true,
  "discharge_date": "7/8/2024",
  "discharge_start_time": "9:45:17 PM",
  "discharge_length": 609.830000,
  "start_sustain_ok": false,
  "start_extra_spike_count": 0,
  "end_sustain_ok": true,
  "end_extra_spike_count": 0,
  "pre_discharge_ocv": 25.040622,
  "pre_discharge_loaded_v": 24.891077,
  "pre_discharge_loaded_i": 6.148084,
  "pre_discharge_internal_resisitance": 0.024324,
  "pre_discharge_avg_temp": 73.454957,
  "post_discharge_ocv": 21.870179,
  "post_discharge_loaded_v": 21.798484,
  "post_discharge_loaded_i": 5.565888,
  "post_discharge_internal_resisitance": 0.012881,
  "post_discharge_avg_temp": 121.214548,
  "Ah_Final": 5.732808,
  "Wh_Final": 127.964334,
  "initial_temperature": 73.075061,
  "SOH": 0.959533,
  "cba_date": "07/08/24",
  "cba_time": "21:45:20",
  "cba_test_total_time_s": 610.000000,
  "cba_tested_capacity_ah": 5.710000
}

File: Final Dataset/HRB_A_267.json
{
  "cycle_id": "HRB_A_267",
  "main_dat_found": true,
  "discharge_date": "7/9/2024",
  "discharge_start_time": "2:30:03 PM",
  "discharge_length": 605.772000,
  "start_sustain_ok": false,
  "start_extra_spike_count": 0,
  "end_sustain_ok": true,
  "end_extra_spike_count": 0,
  "pre_discharge_ocv": 25.033316,
  "pre_discharge_loaded_v": 24.875489,
  "pre_discharge_loaded_i": 6.168418,
  "pre_discharge_internal_resisitance": 0.025586,
  "pre_discharge_avg_temp": 72.571820,
  "post_discharge_ocv": 21.807560,
  "post_discharge_loaded_v": 21.735003,
  "post_discharge_loaded_i": 5.564813,
  "post_discharge_internal_resisitance": 0.013039,
  "post_discharge_avg_temp": 121.349090,
  "Ah_Final": 5.701540,
  "Wh_Final": 127.136296,
  "initial_temperature": 72.168981,
  "SOH": 0.953324,
  "cba_date": "07/09/24",
  "cba_time": "14:30:07",
  "cba_test_total_time_s": 606.000000,
  "cba_tested_capacity_ah": 5.680000
}

File: Final Dataset/HRB_A_268.json
{
  "cycle_id": "HRB_A_268",
  "main_dat_found": true,
  "discharge_date": "7/9/2024",
  "discharge_start_time": "5:04:54 PM",
  "discharge_length": 598.060000,
  "start_sustain_ok": false,
  "start_extra_spike_count": 0,
  "end_sustain_ok": true,
  "end_extra_spike_count": 0,
  "pre_discharge_ocv": 24.955251,
  "pre_discharge_loaded_v": 24.807843,
  "pre_discharge_loaded_i": 6.140171,
  "pre_discharge_internal_resisitance": 0.024007,
  "pre_discharge_avg_temp": 74.415783,
  "post_discharge_ocv": 21.801276,
  "post_discharge_loaded_v": 21.731292,
  "post_discharge_loaded_i": 5.568461,
  "post_discharge_internal_resisitance": 0.012568,
  "post_discharge_avg_temp": 121.241196,
  "Ah_Final": 5.630341,
  "Wh_Final": 125.490795,
  "initial_temperature": 73.609111,
  "SOH": 0.940985,
  "cba_date": "07/09/24",
  "cba_time": "17:04:54",
  "cba_test_total_time_s": 598.000000,
  "cba_tested_capacity_ah": 5.610000
}

File: Final Dataset/HRB_A_269.json
{
  "cycle_id": "HRB_A_269",
  "main_dat_found": true,
  "discharge_date": "7/9/2024",
  "discharge_start_time": "7:07:50 PM",
  "discharge_length": 602.744000,
  "start_sustain_ok": false,
  "start_extra_spike_count": 0,
  "end_sustain_ok": true,
  "end_extra_spike_count": 0,
  "pre_discharge_ocv": 24.963999,
  "pre_discharge_loaded_v": 24.812719,
  "pre_discharge_loaded_i": 6.213476,
  "pre_discharge_internal_resisitance": 0.024347,
  "pre_discharge_avg_temp": 75.560772,
  "post_discharge_ocv": 21.774752,
  "post_discharge_loaded_v": 21.703580,
  "post_discharge_loaded_i": 5.569020,
  "post_discharge_internal_resisitance": 0.012780,
  "post_discharge_avg_temp": 122.517443,
  "Ah_Final": 5.676740,
  "Wh_Final": 126.637568,
  "initial_temperature": 74.888193,
  "SOH": 0.949584,
  "cba_date": "07/09/24",
  "cba_time": "19:07:50",
  "cba_test_total_time_s": 603.000000,
  "cba_tested_capacity_ah": 5.650000
}

File: Final Dataset/HRB_A_27.json
{
  "cycle_id": "HRB_A_27",
  "main_dat_found": true,
  "discharge_date": "11/7/2023",
  "discharge_start_time": "2:03:29 PM",
  "discharge_length": 623.998000,
  "start_sustain_ok": false,
  "start_extra_spike_count": 1,
  "end_sustain_ok": true,
  "end_extra_spike_count": 0,
  "pre_discharge_ocv": 24.961594,
  "pre_discharge_loaded_v": 24.711763,
  "pre_discharge_loaded_i": 6.157653,
  "pre_discharge_internal_resisitance": 0.040573,
  "pre_discharge_avg_temp": 72.322791,
  "post_discharge_ocv": 21.796511,
  "post_discharge_loaded_v": 21.698207,
  "post_discharge_loaded_i": 5.660788,
  "post_discharge_internal_resisitance": 0.017366,
  "post_discharge_avg_temp": 123.689171,
  "Ah_Final": 5.913599,
  "Wh_Final": 131.651906,
  "initial_temperature": 71.895481,
  "SOH": 0.987184,
  "cba_date": "11/07/23",
  "cba_time": "14:03:33",
  "cba_test_total_time_s": 624.000000,
  "cba_tested_capacity_ah": 5.860000
}

File: Final Dataset/HRB_A_270.json
{
  "cycle_id": "HRB_A_270",
  "main_dat_found": true,
  "discharge_date": "7/9/2024",
  "discharge_start_time": "9:04:08 PM",
  "discharge_length": 604.888000,
  "start_sustain_ok": false,
  "start_extra_spike_count": 0,
  "end_sustain_ok": true,
  "end_extra_spike_count": 0,
  "pre_discharge_ocv": 25.029234,
  "pre_discharge_loaded_v": 24.870050,
  "pre_discharge_loaded_i": 6.131644,
  "pre_discharge_internal_resisitance": 0.025961,
  "pre_discharge_avg_temp": 73.791600,
  "post_discharge_ocv": 21.826331,
  "post_discharge_loaded_v": 21.753525,
  "post_discharge_loaded_i": 5.578201,
  "post_discharge_internal_resisitance": 0.013052,
  "post_discharge_avg_temp": 122.311157,
  "Ah_Final": 5.689641,
  "Wh_Final": 126.892789,
  "initial_temperature": 73.416160,
  "SOH": 0.951498,
  "cba_date": "07/09/24",
  "cba_time": "21:04:09",
  "cba_test_total_time_s": 605.000000,
  "cba_tested_capacity_ah": 5.670000
}

File: Final Dataset/HRB_A_271.json
{
  "cycle_id": "HRB_A_271",
  "main_dat_found": true,
  "discharge_date": "7/10/2024",
  "discharge_start_time": "2:20:22 PM",
  "discharge_length": 599.738000,
  "start_sustain_ok": false,
  "start_extra_spike_count": 0,
  "end_sustain_ok": true,
  "end_extra_spike_count": 0,
  "pre_discharge_ocv": 24.997073,
  "pre_discharge_loaded_v": 24.817894,
  "pre_discharge_loaded_i": 6.230517,
  "pre_discharge_internal_resisitance": 0.028758,
  "pre_discharge_avg_temp": 71.772008,
  "post_discharge_ocv": 21.878276,
  "post_discharge_loaded_v": 21.799598,
  "post_discharge_loaded_i": 5.579362,
  "post_discharge_internal_resisitance": 0.014102,
  "post_discharge_avg_temp": 120.529098,
  "Ah_Final": 5.660554,
  "Wh_Final": 126.009519,
  "initial_temperature": 71.082575,
  "SOH": 0.944875,
  "cba_date": "07/10/24",
  "cba_time": "14:20:22",
  "cba_test_total_time_s": 600.000000,
  "cba_tested_capacity_ah": 5.640000
}

File: Final Dataset/HRB_A_272.json
{
  "cycle_id": "HRB_A_272",
  "main_dat_found": true,
  "discharge_date": "7/10/2024",
  "discharge_start_time": "4:04:22 PM",
  "discharge_length": 595.156000,
  "start_sustain_ok": false,
  "start_extra_spike_count": 0,
  "end_sustain_ok": true,
  "end_extra_spike_count": 0,
  "pre_discharge_ocv": 24.976774,
  "pre_discharge_loaded_v": 24.772864,
  "pre_discharge_loaded_i": 6.181370,
  "pre_discharge_internal_resisitance": 0.032988,
  "pre_discharge_avg_temp": 74.796645,
  "post_discharge_ocv": 21.855844,
  "post_discharge_loaded_v": 21.775874,
  "post_discharge_loaded_i": 5.580589,
  "post_discharge_internal_resisitance": 0.014330,
  "post_discharge_avg_temp": 121.575510,
  "Ah_Final": 5.616029,
  "Wh_Final": 125.106231,
  "initial_temperature": 74.266363,
  "SOH": 0.938102,
  "cba_date": "07/10/24",
  "cba_time": "16:04:22",
  "cba_test_total_time_s": 595.000000,
  "cba_tested_capacity_ah": 5.590000
}

File: Final Dataset/HRB_A_273.json
{
  "cycle_id": "HRB_A_273",
  "main_dat_found": true,
  "discharge_date": "7/10/2024",
  "discharge_start_time": "5:47:58 PM",
  "discharge_length": 603.290000,
  "start_sustain_ok": false,
  "start_extra_spike_count": 0,
  "end_sustain_ok": true,
  "end_extra_spike_count": 0,
  "pre_discharge_ocv": 25.015279,
  "pre_discharge_loaded_v": 24.863602,
  "pre_discharge_loaded_i": 6.164929,
  "pre_discharge_internal_resisitance": 0.024603,
  "pre_discharge_avg_temp": 75.373572,
  "post_discharge_ocv": 21.866248,
  "post_discharge_loaded_v": 21.791563,
  "post_discharge_loaded_i": 5.564147,
  "post_discharge_internal_resisitance": 0.013423,
  "post_discharge_avg_temp": 122.081390,
  "Ah_Final": 5.677594,
  "Wh_Final": 126.695264,
  "initial_temperature": 74.874822,
  "SOH": 0.950017,
  "cba_date": "07/10/24",
  "cba_time": "17:48:04",
  "cba_test_total_time_s": 603.000000,
  "cba_tested_capacity_ah": 5.650000
}

File: Final Dataset/HRB_A_274.json
{
  "cycle_id": "HRB_A_274",
  "main_dat_found": true,
  "discharge_date": "7/10/2024",
  "discharge_start_time": "8:41:39 PM",
  "discharge_length": 605.608000,
  "start_sustain_ok": false,
  "start_extra_spike_count": 0,
  "end_sustain_ok": true,
  "end_extra_spike_count": 0,
  "pre_discharge_ocv": 25.004117,
  "pre_discharge_loaded_v": 24.857660,
  "pre_discharge_loaded_i": 6.166845,
  "pre_discharge_internal_resisitance": 0.023749,
  "pre_discharge_avg_temp": 73.265145,
  "post_discharge_ocv": 16.639896,
  "post_discharge_loaded_v": 21.347967,
  "post_discharge_loaded_i": 5.542353,
  "post_discharge_internal_resisitance": -0.849472,
  "post_discharge_avg_temp": 121.493436,
  "Ah_Final": 5.699042,
  "Wh_Final": 127.211593,
  "initial_temperature": 72.878476,
  "SOH": 0.953889,
  "cba_date": "07/10/24",
  "cba_time": "20:41:41",
  "cba_test_total_time_s": 606.000000,
  "cba_tested_capacity_ah": 5.680000
}

File: Final Dataset/HRB_A_275.json
{
  "cycle_id": "HRB_A_275",
  "main_dat_found": true,
  "discharge_date": "7/11/2024",
  "discharge_start_time": "2:25:05 PM",
  "discharge_length": 596.544000,
  "start_sustain_ok": false,
  "start_extra_spike_count": 0,
  "end_sustain_ok": true,
  "end_extra_spike_count": 0,
  "pre_discharge_ocv": 24.948631,
  "pre_discharge_loaded_v": 24.793109,
  "pre_discharge_loaded_i": 6.179117,
  "pre_discharge_internal_resisitance": 0.025169,
  "pre_discharge_avg_temp": 71.614707,
  "post_discharge_ocv": 21.823321,
  "post_discharge_loaded_v": 21.748772,
  "post_discharge_loaded_i": 5.552502,
  "post_discharge_internal_resisitance": 0.013426,
  "post_discharge_avg_temp": 120.937857,
  "Ah_Final": 5.623358,
  "Wh_Final": 125.225796,
  "initial_temperature": 71.375150,
  "SOH": 0.938998,
  "cba_date": "07/11/24",
  "cba_time": "14:25:08",
  "cba_test_total_time_s": 597.000000,
  "cba_tested_capacity_ah": 5.610000
}

File: Final Dataset/HRB_A_276.json
{
  "cycle_id": "HRB_A_276",
  "main_dat_found": true,
  "discharge_date": "7/11/2024",
  "discharge_start_time": "4:20:44 PM",
  "discharge_length": 604.928000,
  "start_sustain_ok": false,
  "start_extra_spike_count": 0,
  "end_sustain_ok": true,
  "end_extra_spike_count": 0,
  "pre_discharge_ocv": 25.021505,
  "pre_discharge_loaded_v": 24.871491,
  "pre_discharge_loaded_i": 6.142124,
  "pre_discharge_internal_resisitance": 0.024424,
  "pre_discharge_avg_temp": 73.022275,
  "post_discharge_ocv": 15.210903,
  "post_discharge_loaded_v": 11.592443,
  "post_discharge_loaded_i": 5.550648,
  "post_discharge_internal_resisitance": 0.651899,
  "post_discharge_avg_temp": 121.942904,
  "Ah_Final": 5.688526,
  "Wh_Final": 126.917769,
  "initial_temperature": 72.621015,
  "SOH": 0.951686,
  "cba_date": "07/11/24",
  "cba_time": "16:20:48",
  "cba_test_total_time_s": 605.000000,
  "cba_tested_capacity_ah": 5.670000
}

File: Final Dataset/HRB_A_277.json
{
  "cycle_id": "HRB_A_277",
  "main_dat_found": true,
  "discharge_date": "7/11/2024",
  "discharge_start_time": "6:59:56 PM",
  "discharge_length": 604.262000,
  "start_sustain_ok": false,
  "start_extra_spike_count": 0,
  "end_sustain_ok": true,
  "end_extra_spike_count": 0,
  "pre_discharge_ocv": 25.014958,
  "pre_discharge_loaded_v": 24.850150,
  "pre_discharge_loaded_i": 6.227672,
  "pre_discharge_internal_resisitance": 0.026464,
  "pre_discharge_avg_temp": 73.685331,
  "post_discharge_ocv": 21.833839,
  "post_discharge_loaded_v": 13.761398,
  "post_discharge_loaded_i": 5.567594,
  "post_discharge_internal_resisitance": 1.449898,
  "post_discharge_avg_temp": 122.289004,
  "Ah_Final": 5.694955,
  "Wh_Final": 127.013655,
  "initial_temperature": 73.410479,
  "SOH": 0.952405,
  "cba_date": "07/11/24",
  "cba_time": "18:59:56",
  "cba_test_total_time_s": 604.000000,
  "cba_tested_capacity_ah": 5.670000
}

File: Final Dataset/HRB_A_278.json
{
  "cycle_id": "HRB_A_278",
  "main_dat_found": true,
  "discharge_date": "7/11/2024",
  "discharge_start_time": "8:34:52 PM",
  "discharge_length": 604.684000,
  "start_sustain_ok": false,
  "start_extra_spike_count": 0,
  "end_sustain_ok": true,
  "end_extra_spike_count": 0,
  "pre_discharge_ocv": 25.030587,
  "pre_discharge_loaded_v": 24.842514,
  "pre_discharge_loaded_i": 6.175290,
  "pre_discharge_internal_resisitance": 0.030456,
  "pre_discharge_avg_temp": 78.165154,
  "post_discharge_ocv": 21.798704,
  "post_discharge_loaded_v": 21.725515,
  "post_discharge_loaded_i": 5.607196,
  "post_discharge_internal_resisitance": 0.013053,
  "post_discharge_avg_temp": 124.809202,
  "Ah_Final": 5.702370,
  "Wh_Final": 127.256657,
  "initial_temperature": 77.426115,
  "SOH": 0.954227,
  "cba_date": "07/11/24",
  "cba_time": "20:34:52",
  "cba_test_total_time_s": 605.000000,
  "cba_tested_capacity_ah": 5.670000
}

File: Final Dataset/HRB_A_279.json
{
  "cycle_id": "HRB_A_279",
  "main_dat_found": true,
  "discharge_date": "7/15/2024",
  "discharge_start_time": "1:21:36 PM",
  "discharge_length": 592.202000,
  "start_sustain_ok": false,
  "start_extra_spike_count": 0,
  "end_sustain_ok": true,
  "end_extra_spike_count": 0,
  "pre_discharge_ocv": 24.985685,
  "pre_discharge_loaded_v": 24.731226,
  "pre_discharge_loaded_i": 6.081787,
  "pre_discharge_internal_resisitance": 0.041840,
  "pre_discharge_avg_temp": 74.154936,
  "post_discharge_ocv": 21.873345,
  "post_discharge_loaded_v": 21.807010,
  "post_discharge_loaded_i": 5.588298,
  "post_discharge_internal_resisitance": 0.011870,
  "post_discharge_avg_temp": 121.869804,
  "Ah_Final": 5.595606,
  "Wh_Final": 124.407121,
  "initial_temperature": 73.845944,
  "SOH": 0.932860,
  "cba_date": "07/15/24",
  "cba_time": "13:21:42",
  "cba_test_total_time_s": 592.000000,
  "cba_tested_capacity_ah": 5.570000
}

File: Final Dataset/HRB_A_28.json
{
  "cycle_id": "HRB_A_28",
  "main_dat_found": true,
  "discharge_date": "11/8/2023",
  "discharge_start_time": "7:56:36 AM",
  "discharge_length": 613.860000,
  "start_sustain_ok": false,
  "start_extra_spike_count": 1,
  "end_sustain_ok": true,
  "end_extra_spike_count": 0,
  "pre_discharge_ocv": 24.908777,
  "pre_discharge_loaded_v": 24.638806,
  "pre_discharge_loaded_i": 6.106946,
  "pre_discharge_internal_resisitance": 0.044207,
  "pre_discharge_avg_temp": 72.129098,
  "post_discharge_ocv": 21.788580,
  "post_discharge_loaded_v": 21.680354,
  "post_discharge_loaded_i": 5.653031,
  "post_discharge_internal_resisitance": 0.019145,
  "post_discharge_avg_temp": 122.642425,
  "Ah_Final": 5.834272,
  "Wh_Final": 129.464449,
  "initial_temperature": 71.753113,
  "SOH": 0.970782,
  "cba_date": "11/08/23",
  "cba_time": "07:56:40",
  "cba_test_total_time_s": 614.000000,
  "cba_tested_capacity_ah": 5.780000
}

File: Final Dataset/HRB_A_280.json
{
  "cycle_id": "HRB_A_280",
  "main_dat_found": true,
  "discharge_date": "7/15/2024",
  "discharge_start_time": "3:31:11 PM",
  "discharge_length": 595.172000,
  "start_sustain_ok": false,
  "start_extra_spike_count": 0,
  "end_sustain_ok": true,
  "end_extra_spike_count": 0,
  "pre_discharge_ocv": 24.986197,
  "pre_discharge_loaded_v": 24.755278,
  "pre_discharge_loaded_i": 6.121739,
  "pre_discharge_internal_resisitance": 0.037721,
  "pre_discharge_avg_temp": 76.807744,
  "post_discharge_ocv": 21.909229,
  "post_discharge_loaded_v": 21.814883,
  "post_discharge_loaded_i": 5.595958,
  "post_discharge_internal_resisitance": 0.016860,
  "post_discharge_avg_temp": 122.768297,
  "Ah_Final": 5.614130,
  "Wh_Final": 125.047251,
  "initial_temperature": 76.345663,
  "SOH": 0.937660,
  "cba_date": "07/15/24",
  "cba_time": "15:31:11",
  "cba_test_total_time_s": 595.000000,
  "cba_tested_capacity_ah": 5.590000
}

File: Final Dataset/HRB_A_281.json
{
  "cycle_id": "HRB_A_281",
  "main_dat_found": true,
  "discharge_date": "7/15/2024",
  "discharge_start_time": "5:14:40 PM",
  "discharge_length": 611.080000,
  "start_sustain_ok": false,
  "start_extra_spike_count": 0,
  "end_sustain_ok": true,
  "end_extra_spike_count": 0,
  "pre_discharge_ocv": 25.046849,
  "pre_discharge_loaded_v": 24.903522,
  "pre_discharge_loaded_i": 6.131407,
  "pre_discharge_internal_resisitance": 0.023376,
  "pre_discharge_avg_temp": 78.567709,
  "post_discharge_ocv": 21.679328,
  "post_discharge_loaded_v": 21.690473,
  "post_discharge_loaded_i": 5.505656,
  "post_discharge_internal_resisitance": -0.002024,
  "post_discharge_avg_temp": 124.069268,
  "Ah_Final": 5.735578,
  "Wh_Final": 128.253849,
  "initial_temperature": 78.056798,
  "SOH": 0.961704,
  "cba_date": "07/15/24",
  "cba_time": "17:14:45",
  "cba_test_total_time_s": 611.000000,
  "cba_tested_capacity_ah": 5.720000
}

File: Final Dataset/HRB_A_282.json
{
  "cycle_id": "HRB_A_282",
  "main_dat_found": true,
  "discharge_date": "7/15/2024",
  "discharge_start_time": "7:02:49 PM",
  "discharge_length": 601.946000,
  "start_sustain_ok": false,
  "start_extra_spike_count": 0,
  "end_sustain_ok": true,
  "end_extra_spike_count": 0,
  "pre_discharge_ocv": 24.948812,
  "pre_discharge_loaded_v": 24.819127,
  "pre_discharge_loaded_i": 6.210704,
  "pre_discharge_internal_resisitance": 0.020881,
  "pre_discharge_avg_temp": 76.545563,
  "post_discharge_ocv": 21.740233,
  "post_discharge_loaded_v": 21.678138,
  "post_discharge_loaded_i": 5.540157,
  "post_discharge_internal_resisitance": 0.011208,
  "post_discharge_avg_temp": 123.048282,
  "Ah_Final": 5.659155,
  "Wh_Final": 126.430969,
  "initial_temperature": 76.024634,
  "SOH": 0.948035,
  "cba_date": "07/15/24",
  "cba_time": "19:02:52",
  "cba_test_total_time_s": 602.000000,
  "cba_tested_capacity_ah": 5.640000
}

File: Final Dataset/HRB_A_283.json
{
  "cycle_id": "HRB_A_283",
  "main_dat_found": true,
  "discharge_date": "7/15/2024",
  "discharge_start_time": "8:50:36 PM",
  "discharge_length": 607.060000,
  "start_sustain_ok": false,
  "start_extra_spike_count": 0,
  "end_sustain_ok": true,
  "end_extra_spike_count": 0,
  "pre_discharge_ocv": 25.011720,
  "pre_discharge_loaded_v": 24.872604,
  "pre_discharge_loaded_i": 6.243858,
  "pre_discharge_internal_resisitance": 0.022280,
  "pre_discharge_avg_temp": 75.642609,
  "post_discharge_ocv": 21.735147,
  "post_discharge_loaded_v": 21.671359,
  "post_discharge_loaded_i": 5.555697,
  "post_discharge_internal_resisitance": 0.011482,
  "post_discharge_avg_temp": 124.318258,
  "Ah_Final": 5.713252,
  "Wh_Final": 127.636440,
  "initial_temperature": 75.296541,
  "SOH": 0.957074,
  "cba_date": "07/15/24",
  "cba_time": "20:50:44",
  "cba_test_total_time_s": 607.000000,
  "cba_tested_capacity_ah": 5.680000
}

File: Final Dataset/HRB_A_284.json
{
  "cycle_id": "HRB_A_284",
  "main_dat_found": true,
  "discharge_date": "7/16/2024",
  "discharge_start_time": "2:11:32 PM",
  "discharge_length": 595.340000,
  "start_sustain_ok": false,
  "start_extra_spike_count": 0,
  "end_sustain_ok": true,
  "end_extra_spike_count": 0,
  "pre_discharge_ocv": 24.955646,
  "pre_discharge_loaded_v": 24.796565,
  "pre_discharge_loaded_i": 6.110605,
  "pre_discharge_internal_resisitance": 0.026034,
  "pre_discharge_avg_temp": 72.560358,
  "post_discharge_ocv": 21.861121,
  "post_discharge_loaded_v": 21.785365,
  "post_discharge_loaded_i": 5.549801,
  "post_discharge_internal_resisitance": 0.013650,
  "post_discharge_avg_temp": 121.406153,
  "Ah_Final": 5.609987,
  "Wh_Final": 124.913741,
  "initial_temperature": 72.068140,
  "SOH": 0.936658,
  "cba_date": "07/16/24",
  "cba_time": "14:11:37",
  "cba_test_total_time_s": 596.000000,
  "cba_tested_capacity_ah": 5.590000
}

File: Final Dataset/HRB_A_285.json
{
  "cycle_id": "HRB_A_285",
  "main_dat_found": true,
  "discharge_date": "7/16/2024",
  "discharge_start_time": "4:41:02 PM",
  "discharge_length": 604.788000,
  "start_sustain_ok": false,
  "start_extra_spike_count": 0,
  "end_sustain_ok": true,
  "end_extra_spike_count": 0,
  "pre_discharge_ocv": 25.037410,
  "pre_discharge_loaded_v": 24.892850,
  "pre_discharge_loaded_i": 6.122929,
  "pre_discharge_internal_resisitance": 0.023610,
  "pre_discharge_avg_temp": 74.382884,
  "post_discharge_ocv": 21.710508,
  "post_discharge_loaded_v": 21.657914,
  "post_discharge_loaded_i": 5.527300,
  "post_discharge_internal_resisitance": 0.009515,
  "post_discharge_avg_temp": 121.408066,
  "Ah_Final": 5.683581,
  "Wh_Final": 126.876978,
  "initial_temperature": 73.844431,
  "SOH": 0.951380,
  "cba_date": "07/16/24",
  "cba_time": "16:41:05",
  "cba_test_total_time_s": 605.000000,
  "cba_tested_capacity_ah": 5.670000
}

File: Final Dataset/HRB_A_286.json
{
  "cycle_id": "HRB_A_286",
  "main_dat_found": true,
  "discharge_date": "7/16/2024",
  "discharge_start_time": "6:30:15 PM",
  "discharge_length": 599.626000,
  "start_sustain_ok": false,
  "start_extra_spike_count": 0,
  "end_sustain_ok": true,
  "end_extra_spike_count": 0,
  "pre_discharge_ocv": 24.944935,
  "pre_discharge_loaded_v": 24.813564,
  "pre_discharge_loaded_i": 6.233970,
  "pre_discharge_internal_resisitance": 0.021073,
  "pre_discharge_avg_temp": 76.154160,
  "post_discharge_ocv": 21.879131,
  "post_discharge_loaded_v": 21.805230,
  "post_discharge_loaded_i": 5.554270,
  "post_discharge_internal_resisitance": 0.013305,
  "post_discharge_avg_temp": 121.885124,
  "Ah_Final": 5.648241,
  "Wh_Final": 126.009713,
  "initial_temperature": 75.407542,
  "SOH": 0.944877,
  "cba_date": "07/16/24",
  "cba_time": "18:30:15",
  "cba_test_total_time_s": 600.000000,
  "cba_tested_capacity_ah": 5.620000
}

File: Final Dataset/HRB_A_287.json
{
  "cycle_id": "HRB_A_287",
  "main_dat_found": true,
  "discharge_date": "7/16/2024",
  "discharge_start_time": "8:52:46 PM",
  "discharge_length": 2.930000,
  "start_sustain_ok": false,
  "start_extra_spike_count": 0,
  "end_sustain_ok": true,
  "end_extra_spike_count": 0,
  "pre_discharge_ocv": 24.995778,
  "pre_discharge_loaded_v": 24.838150,
  "pre_discharge_loaded_i": 6.169006,
  "pre_discharge_internal_resisitance": 0.025552,
  "pre_discharge_avg_temp": 74.255590,
  "post_discharge_ocv": 21.821800,
  "post_discharge_loaded_v": 21.753358,
  "post_discharge_loaded_i": 5.386722,
  "post_discharge_internal_resisitance": 0.012706,
  "post_discharge_avg_temp": 122.100786,
  "Ah_Final": 0.024528,
  "Wh_Final": 0.598938,
  "initial_temperature": 73.836207,
  "SOH": 0.004491,
  "cba_date": "07/16/24",
  "cba_time": "20:52:47",
  "cba_test_total_time_s": 600.000000,
  "cba_tested_capacity_ah": 5.620000
}

File: Final Dataset/HRB_A_288.json
{
  "cycle_id": "HRB_A_288",
  "main_dat_found": true,
  "discharge_date": "7/17/2024",
  "discharge_start_time": "1:26:15 PM",
  "discharge_length": 598.256000,
  "start_sustain_ok": false,
  "start_extra_spike_count": 0,
  "end_sustain_ok": true,
  "end_extra_spike_count": 0,
  "pre_discharge_ocv": 24.940952,
  "pre_discharge_loaded_v": 24.790638,
  "pre_discharge_loaded_i": 6.276370,
  "pre_discharge_internal_resisitance": 0.023949,
  "pre_discharge_avg_temp": 75.550124,
  "post_discharge_ocv": 21.827025,
  "post_discharge_loaded_v": 21.754438,
  "post_discharge_loaded_i": 5.575707,
  "post_discharge_internal_resisitance": 0.013018,
  "post_discharge_avg_temp": 123.423966,
  "Ah_Final": 5.634188,
  "Wh_Final": 125.728351,
  "initial_temperature": 75.516085,
  "SOH": 0.942767,
  "cba_date": "07/17/24",
  "cba_time": "13:26:16",
  "cba_test_total_time_s": 598.000000,
  "cba_tested_capacity_ah": 5.610000
}
