Repository: leewhitcher/LithiumPolymerLongevityModeling

# SciTechForum2027
Data storage repository for the lithium polymer battery life cycle study described in the AIAA SciTech Forum 2027 conference paper "Longevity Modeling of Lithium Polymer Batteries for Advanced Air Mobility"

File: Final Dataset/HRB_A_289.json
{
  "cycle_id": "HRB_A_289",
  "main_dat_found": true,
  "discharge_date": "7/17/2024",
  "discharge_start_time": "3:50:52 PM",
  "discharge_length": 595.808000,
  "start_sustain_ok": false,
  "start_extra_spike_count": 0,
  "end_sustain_ok": true,
  "end_extra_spike_count": 0,
  "pre_discharge_ocv": 24.964572,
  "pre_discharge_loaded_v": 24.803379,
  "pre_discharge_loaded_i": 6.164176,
  "pre_discharge_internal_resisitance": 0.026150,
  "pre_discharge_avg_temp": 76.407066,
  "post_discharge_ocv": 21.891155,
  "post_discharge_loaded_v": 21.812678,
  "post_discharge_loaded_i": 5.582909,
  "post_discharge_internal_resisitance": 0.014057,
  "post_discharge_avg_temp": 122.915196,
  "Ah_Final": 5.622047,
  "Wh_Final": 125.261892,
  "initial_temperature": 75.794683,
  "SOH": 0.939269,
  "cba_date": "07/17/24",
  "cba_time": "15:50:52",
  "cba_test_total_time_s": 596.000000,
  "cba_tested_capacity_ah": 5.590000
}

File: Final Dataset/HRB_A_29.json
{
  "cycle_id": "HRB_A_29",
  "main_dat_found": true,
  "discharge_date": "11/8/2023",
  "discharge_start_time": "11:49:59 AM",
  "discharge_length": 620.096000,
  "start_sustain_ok": false,
  "start_extra_spike_count": 1,
  "end_sustain_ok": true,
  "end_extra_spike_count": 0,
  "pre_discharge_ocv": 24.949613,
  "pre_discharge_loaded_v": 24.719996,
  "pre_discharge_loaded_i": 6.157790,
  "pre_discharge_internal_resisitance": 0.037289,
  "pre_discharge_avg_temp": 72.300529,
  "post_discharge_ocv": 21.879976,
  "post_discharge_loaded_v": 21.790824,
  "post_discharge_loaded_i": 5.667886,
  "post_discharge_internal_resisitance": 0.015729,
  "post_discharge_avg_temp": 122.576857,
  "Ah_Final": 5.884108,
  "Wh_Final": 130.844034,
  "initial_temperature": 71.961220,
  "SOH": 0.981126,
  "cba_date": "11/08/23",
  "cba_time": "11:50:05",
  "cba_test_total_time_s": 620.000000,
  "cba_tested_capacity_ah": 5.830000
}

File: Final Dataset/HRB_A_290.json
{
  "cycle_id": "HRB_A_290",
  "main_dat_found": true,
  "discharge_date": "7/17/2024",
  "discharge_start_time": "6:14:24 PM",
  "discharge_length": 599.068000,
  "start_sustain_ok": false,
  "start_extra_spike_count": 0,
  "end_sustain_ok": true,
  "end_extra_spike_count": 0,
  "pre_discharge_ocv": 24.935641,
  "pre_discharge_loaded_v": 24.802737,
  "pre_discharge_loaded_i": 6.243363,
  "pre_discharge_internal_resisitance": 0.021287,
  "pre_discharge_avg_temp": 77.490475,
  "post_discharge_ocv": 21.848754,
  "post_discharge_loaded_v": 21.779559,
  "post_discharge_loaded_i": 5.548412,
  "post_discharge_internal_resisitance": 0.012471,
  "post_discharge_avg_temp": 123.659798,
  "Ah_Final": 5.637090,
  "Wh_Final": 125.850434,
  "initial_temperature": 76.631590,
  "SOH": 0.943682,
  "cba_date": "07/17/24",
  "cba_time": "18:14:26",
  "cba_test_total_time_s": 599.000000,
  "cba_tested_capacity_ah": 5.610000
}

File: Final Dataset/HRB_A_291.json
{
  "cycle_id": "HRB_A_291",
  "main_dat_found": true,
  "discharge_date": "7/17/2024",
  "discharge_start_time": "9:06:29 PM",
  "discharge_length": 601.540000,
  "start_sustain_ok": false,
  "start_extra_spike_count": 0,
  "end_sustain_ok": true,
  "end_extra_spike_count": 0,
  "pre_discharge_ocv": 24.940459,
  "pre_discharge_loaded_v": 24.810848,
  "pre_discharge_loaded_i": 6.185996,
  "pre_discharge_internal_resisitance": 0.020952,
  "pre_discharge_avg_temp": 74.376827,
  "post_discharge_ocv": 21.828045,
  "post_discharge_loaded_v": 21.756689,
  "post_discharge_loaded_i": 5.529397,
  "post_discharge_internal_resisitance": 0.012905,
  "post_discharge_avg_temp": 126.781065,
  "Ah_Final": 5.658315,
  "Wh_Final": 126.446674,
  "initial_temperature": 74.175879,
  "SOH": 0.948153,
  "cba_date": "07/17/24",
  "cba_time": "21:26:06",
  "cba_test_total_time_s": 605.000000,
  "cba_tested_capacity_ah": 5.660000
}

File: Final Dataset/HRB_A_292.json
{
  "cycle_id": "HRB_A_292",
  "main_dat_found": true,
  "discharge_date": "7/18/2024",
  "discharge_start_time": "2:01:34 PM",
  "discharge_length": 600.308000,
  "start_sustain_ok": false,
  "start_extra_spike_count": 0,
  "end_sustain_ok": true,
  "end_extra_spike_count": 0,
  "pre_discharge_ocv": 24.954142,
  "pre_discharge_loaded_v": 24.815886,
  "pre_discharge_loaded_i": 6.206291,
  "pre_discharge_internal_resisitance": 0.022277,
  "pre_discharge_avg_temp": 75.800275,
  "post_discharge_ocv": 21.802390,
  "post_discharge_loaded_v": 21.733239,
  "post_discharge_loaded_i": 5.541096,
  "post_discharge_internal_resisitance": 0.012480,
  "post_discharge_avg_temp": 123.508043,
  "Ah_Final": 5.648376,
  "Wh_Final": 126.084910,
  "initial_temperature": 75.508643,
  "SOH": 0.945440,
  "cba_date": "07/18/24",
  "cba_time": "14:01:37",
  "cba_test_total_time_s": 601.000000,
  "cba_tested_capacity_ah": 5.620000
}

File: Final Dataset/HRB_A_293.json
{
  "cycle_id": "HRB_A_293",
  "main_dat_found": true,
  "discharge_date": "7/18/2024",
  "discharge_start_time": "4:17:03 PM",
  "discharge_length": 600.248000,
  "start_sustain_ok": false,
  "start_extra_spike_count": 0,
  "end_sustain_ok": true,
  "end_extra_spike_count": 0,
  "pre_discharge_ocv": 24.944684,
  "pre_discharge_loaded_v": 24.809839,
  "pre_discharge_loaded_i": 6.230275,
  "pre_discharge_internal_resisitance": 0.021643,
  "pre_discharge_avg_temp": 76.609436,
  "post_discharge_ocv": 21.769843,
  "post_discharge_loaded_v": 21.702477,
  "post_discharge_loaded_i": 5.534665,
  "post_discharge_internal_resisitance": 0.012172,
  "post_discharge_avg_temp": 123.103262,
  "Ah_Final": 5.648682,
  "Wh_Final": 126.127356,
  "initial_temperature": 75.988042,
  "SOH": 0.945759,
  "cba_date": "07/18/24",
  "cba_time": "16:17:06",
  "cba_test_total_time_s": 600.000000,
  "cba_tested_capacity_ah": 5.630000
}

File: Final Dataset/HRB_A_294.json
{
  "cycle_id": "HRB_A_294",
  "main_dat_found": true,
  "discharge_date": "7/18/2024",
  "discharge_start_time": "7:01:26 PM",
  "discharge_length": 595.608000,
  "start_sustain_ok": false,
  "start_extra_spike_count": 0,
  "end_sustain_ok": true,
  "end_extra_spike_count": 0,
  "pre_discharge_ocv": 24.971718,
  "pre_discharge_loaded_v": 24.785839,
  "pre_discharge_loaded_i": 6.202443,
  "pre_discharge_internal_resisitance": 0.029969,
  "pre_discharge_avg_temp": 73.991587,
  "post_discharge_ocv": 21.878660,
  "post_discharge_loaded_v": 21.798646,
  "post_discharge_loaded_i": 5.568565,
  "post_discharge_internal_resisitance": 0.014369,
  "post_discharge_avg_temp": 122.082248,
  "Ah_Final": 5.625037,
  "Wh_Final": 125.243884,
  "initial_temperature": 73.722344,
  "SOH": 0.939134,
  "cba_date": "07/18/24",
  "cba_time": "19:01:28",
  "cba_test_total_time_s": 596.000000,
  "cba_tested_capacity_ah": 5.590000
}

File: Final Dataset/HRB_A_295.json
{
  "cycle_id": "HRB_A_295",
  "main_dat_found": true,
  "discharge_date": "7/18/2024",
  "discharge_start_time": "9:22:21 PM",
  "discharge_length": 593.716000,
  "start_sustain_ok": false,
  "start_extra_spike_count": 0,
  "end_sustain_ok": true,
  "end_extra_spike_count": 0,
  "pre_discharge_ocv": 24.946595,
  "pre_discharge_loaded_v": 24.756510,
  "pre_discharge_loaded_i": 6.192849,
  "pre_discharge_internal_resisitance": 0.030694,
  "pre_discharge_avg_temp": 75.343475,
  "post_discharge_ocv": 21.822621,
  "post_discharge_loaded_v": 21.741009,
  "post_discharge_loaded_i": 5.593705,
  "post_discharge_internal_resisitance": 0.014590,
  "post_discharge_avg_temp": 122.220004,
  "Ah_Final": 5.604600,
  "Wh_Final": 124.822018,
  "initial_temperature": 74.829363,
  "SOH": 0.935971,
  "cba_date": "07/18/24",
  "cba_time": "21:22:22",
  "cba_test_total_time_s": 594.000000,
  "cba_tested_capacity_ah": 5.580000
}

File: Final Dataset/HRB_A_296.json
{
  "cycle_id": "HRB_A_296",
  "main_dat_found": true,
  "discharge_date": "7/22/2024",
  "discharge_start_time": "2:50:11 PM",
  "discharge_length": 605.278000,
  "start_sustain_ok": false,
  "start_extra_spike_count": 0,
  "end_sustain_ok": true,
  "end_extra_spike_count": 0,
  "pre_discharge_ocv": 24.809765,
  "pre_discharge_loaded_v": 23.918916,
  "pre_discharge_loaded_i": 6.154923,
  "pre_discharge_internal_resisitance": 0.144738,
  "pre_discharge_avg_temp": 74.788900,
  "post_discharge_ocv": 21.859756,
  "post_discharge_loaded_v": 21.787554,
  "post_discharge_loaded_i": 5.561788,
  "post_discharge_internal_resisitance": 0.012982,
  "post_discharge_avg_temp": 122.429669,
  "Ah_Final": 5.691652,
  "Wh_Final": 127.007961,
  "initial_temperature": 74.271424,
  "SOH": 0.952362,
  "cba_date": "07/22/24",
  "cba_time": "14:50:11",
  "cba_test_total_time_s": 605.000000,
  "cba_tested_capacity_ah": 5.670000
}

File: Final Dataset/HRB_A_297.json
{
  "cycle_id": "HRB_A_297",
  "main_dat_found": true,
  "discharge_date": "7/22/2024",
  "discharge_start_time": "5:28:21 PM",
  "discharge_length": 591.896000,
  "start_sustain_ok": false,
  "start_extra_spike_count": 0,
  "end_sustain_ok": true,
  "end_extra_spike_count": 0,
  "pre_discharge_ocv": 24.938742,
  "pre_discharge_loaded_v": 24.771132,
  "pre_discharge_loaded_i": 6.219689,
  "pre_discharge_internal_resisitance": 0.026948,
  "pre_discharge_avg_temp": 75.191412,
  "post_discharge_ocv": 21.856289,
  "post_discharge_loaded_v": 21.779610,
  "post_discharge_loaded_i": 5.591532,
  "post_discharge_internal_resisitance": 0.013714,
  "post_discharge_avg_temp": 122.686440,
  "Ah_Final": 5.585480,
  "Wh_Final": 124.392061,
  "initial_temperature": 74.811018,
  "SOH": 0.932747,
  "cba_date": "07/22/24",
  "cba_time": "17:28:22",
  "cba_test_total_time_s": 592.000000,
  "cba_tested_capacity_ah": 5.560000
}

File: Final Dataset/HRB_A_298.json
{
  "cycle_id": "HRB_A_298",
  "main_dat_found": true,
  "discharge_date": "7/22/2024",
  "discharge_start_time": "7:44:57 PM",
  "discharge_length": 507.362000,
  "start_sustain_ok": false,
  "start_extra_spike_count": 1,
  "end_sustain_ok": true,
  "end_extra_spike_count": 0,
  "pre_discharge_ocv": 24.946200,
  "pre_discharge_loaded_v": 24.788541,
  "pre_discharge_loaded_i": 6.223850,
  "pre_discharge_internal_resisitance": 0.025331,
  "pre_discharge_avg_temp": 77.360628,
  "post_discharge_ocv": 21.861766,
  "post_discharge_loaded_v": 21.784912,
  "post_discharge_loaded_i": 5.465851,
  "post_discharge_internal_resisitance": 0.014061,
  "post_discharge_avg_temp": 120.184901,
  "Ah_Final": 4.741741,
  "Wh_Final": 106.533006,
  "initial_temperature": 76.483565,
  "SOH": 0.798832,
  "cba_date": "07/22/24",
  "cba_time": "19:56:41",
  "cba_test_total_time_s": 93.000000,
  "cba_tested_capacity_ah": 0.900000
}

File: Final Dataset/HRB_A_299.json
{
  "cycle_id": "HRB_A_299",
  "main_dat_found": true,
  "discharge_date": "7/23/2024",
  "discharge_start_time": "1:17:01 PM",
  "discharge_length": 595.264000,
  "start_sustain_ok": false,
  "start_extra_spike_count": 0,
  "end_sustain_ok": true,
  "end_extra_spike_count": 0,
  "pre_discharge_ocv": 24.951075,
  "pre_discharge_loaded_v": 24.808741,
  "pre_discharge_loaded_i": 6.093334,
  "pre_discharge_internal_resisitance": 0.023359,
  "pre_discharge_avg_temp": 73.930806,
  "post_discharge_ocv": 21.808394,
  "post_discharge_loaded_v": 21.737431,
  "post_discharge_loaded_i": 5.533404,
  "post_discharge_internal_resisitance": 0.012824,
  "post_discharge_avg_temp": 121.753016,
  "Ah_Final": 5.602640,
  "Wh_Final": 124.860963,
  "initial_temperature": 73.569345,
  "SOH": 0.936263,
  "cba_date": "07/23/24",
  "cba_time": "13:17:06",
  "cba_test_total_time_s": 595.000000,
  "cba_tested_capacity_ah": 5.590000
}

File: Final Dataset/HRB_A_3.json
{
  "cycle_id": "HRB_A_3",
  "main_dat_found": true,
  "discharge_date": "10/25/2023",
  "discharge_start_time": "3:54:08 PM",
  "discharge_length": 632.714000,
  "start_sustain_ok": false,
  "start_extra_spike_count": 1,
  "end_sustain_ok": true,
  "end_extra_spike_count": 0,
  "pre_discharge_ocv": 24.942218,
  "pre_discharge_loaded_v": 24.800086,
  "pre_discharge_loaded_i": 6.232754,
  "pre_discharge_internal_resisitance": 0.022804,
  "pre_discharge_avg_temp": 74.522050,
  "post_discharge_ocv": 21.886420,
  "post_discharge_loaded_v": 21.839428,
  "post_discharge_loaded_i": 3.784306,
  "post_discharge_internal_resisitance": 0.012418,
  "post_discharge_avg_temp": 116.212944,
  "Ah_Final": 6.000114,
  "Wh_Final": 133.723661,
  "initial_temperature": 74.411858,
  "SOH": 1.002719,
  "cba_date": "10/25/23",
  "cba_time": "15:54:14",
  "cba_test_total_time_s": 633.000000,
  "cba_tested_capacity_ah": 5.940000
}

File: Final Dataset/HRB_A_30.json
{
  "cycle_id": "HRB_A_30",
  "main_dat_found": true,
  "discharge_date": "11/8/2023",
  "discharge_start_time": "4:33:33 PM",
  "discharge_length": 620.318000,
  "start_sustain_ok": false,
  "start_extra_spike_count": 1,
  "end_sustain_ok": true,
  "end_extra_spike_count": 0,
  "pre_discharge_ocv": 24.936002,
  "pre_discharge_loaded_v": 24.726630,
  "pre_discharge_loaded_i": 6.191681,
  "pre_discharge_internal_resisitance": 0.033815,
  "pre_discharge_avg_temp": 74.178600,
  "post_discharge_ocv": 21.831856,
  "post_discharge_loaded_v": 21.735312,
  "post_discharge_loaded_i": 5.662148,
  "post_discharge_internal_resisitance": 0.017051,
  "post_discharge_avg_temp": 124.201726,
  "Ah_Final": 5.888887,
  "Wh_Final": 131.081206,
  "initial_temperature": 73.839121,
  "SOH": 0.982905,
  "cba_date": "11/08/23",
  "cba_time": "16:33:33",
  "cba_test_total_time_s": 631.000000,
  "cba_tested_capacity_ah": 5.810000
}

File: Final Dataset/HRB_A_300.json
{
  "cycle_id": "HRB_A_300",
  "main_dat_found": true,
  "discharge_date": "7/23/2024",
  "discharge_start_time": "3:11:10 PM",
  "discharge_length": 609.492000,
  "start_sustain_ok": false,
  "start_extra_spike_count": 0,
  "end_sustain_ok": true,
  "end_extra_spike_count": 0,
  "pre_discharge_ocv": 25.029914,
  "pre_discharge_loaded_v": 24.893932,
  "pre_discharge_loaded_i": 6.144276,
  "pre_discharge_internal_resisitance": 0.022132,
  "pre_discharge_avg_temp": 77.030673,
  "post_discharge_ocv": 21.736060,
  "post_discharge_loaded_v": 21.673092,
  "post_discharge_loaded_i": 5.536805,
  "post_discharge_internal_resisitance": 0.011372,
  "post_discharge_avg_temp": 124.240766,
  "Ah_Final": 5.719783,
  "Wh_Final": 127.898854,
  "initial_temperature": 76.506338,
  "SOH": 0.959042,
  "cba_date": "07/23/24",
  "cba_time": "15:11:13",
  "cba_test_total_time_s": 610.000000,
  "cba_tested_capacity_ah": 5.700000
}

File: Final Dataset/HRB_A_301.json
{
  "cycle_id": "HRB_A_301",
  "main_dat_found": true,
  "discharge_date": "7/23/2024",
  "discharge_start_time": "5:36:30 PM",
  "discharge_length": 608.892000,
  "start_sustain_ok": false,
  "start_extra_spike_count": 0,
  "end_sustain_ok": true,
  "end_extra_spike_count": 0,
  "pre_discharge_ocv": 25.023235,
  "pre_discharge_loaded_v": 24.885843,
  "pre_discharge_loaded_i": 6.196887,
  "pre_discharge_internal_resisitance": 0.022171,
  "pre_discharge_avg_temp": 76.593051,
  "post_discharge_ocv": 21.856687,
  "post_discharge_loaded_v": 21.785407,
  "post_discharge_loaded_i": 5.543861,
  "post_discharge_internal_resisitance": 0.012857,
  "post_discharge_avg_temp": 123.643674,
  "Ah_Final": 5.722727,
  "Wh_Final": 127.898687,
  "initial_temperature": 76.001066,
  "SOH": 0.959041,
  "cba_date": "07/23/24",
  "cba_time": "17:36:30",
  "cba_test_total_time_s": 609.000000,
  "cba_tested_capacity_ah": 5.700000
}

File: Final Dataset/HRB_A_302.json
{
  "cycle_id": "HRB_A_302",
  "main_dat_found": true,
  "discharge_date": "7/23/2024",
  "discharge_start_time": "9:47:22 PM",
  "discharge_length": 599.028000,
  "start_sustain_ok": false,
  "start_extra_spike_count": 0,
  "end_sustain_ok": true,
  "end_extra_spike_count": 0,
  "pre_discharge_ocv": 24.950947,
  "pre_discharge_loaded_v": 24.804125,
  "pre_discharge_loaded_i": 6.249487,
  "pre_discharge_internal_resisitance": 0.023493,
  "pre_discharge_avg_temp": 76.309723,
  "post_discharge_ocv": 21.878854,
  "post_discharge_loaded_v": 21.805110,
  "post_discharge_loaded_i": 5.573072,
  "post_discharge_internal_resisitance": 0.013232,
  "post_discharge_avg_temp": 122.709182,
  "Ah_Final": 5.647309,
  "Wh_Final": 125.961557,
  "initial_temperature": 75.801641,
  "SOH": 0.944515,
  "cba_date": "07/23/24",
  "cba_time": "21:47:22",
  "cba_test_total_time_s": 599.000000,
  "cba_tested_capacity_ah": 5.620000
}

File: Final Dataset/HRB_A_303.json
{
  "cycle_id": "HRB_A_303",
  "main_dat_found": true,
  "discharge_date": "7/24/2024",
  "discharge_start_time": "1:47:42 PM",
  "discharge_length": 590.452000,
  "start_sustain_ok": false,
  "start_extra_spike_count": 0,
  "end_sustain_ok": true,
  "end_extra_spike_count": 0,
  "pre_discharge_ocv": 24.961350,
  "pre_discharge_loaded_v": 24.782393,
  "pre_discharge_loaded_i": 6.121457,
  "pre_discharge_internal_resisitance": 0.029234,
  "pre_discharge_avg_temp": 72.515864,
  "post_discharge_ocv": 21.885416,
  "post_discharge_loaded_v": 21.806687,
  "post_discharge_loaded_i": 5.546909,
  "post_discharge_internal_resisitance": 0.014193,
  "post_discharge_avg_temp": 120.950552,
  "Ah_Final": 5.574819,
  "Wh_Final": 124.042383,
  "initial_temperature": 72.151008,
  "SOH": 0.930125,
  "cba_date": "07/24/24",
  "cba_time": "13:47:43",
  "cba_test_total_time_s": 591.000000,
  "cba_tested_capacity_ah": 5.550000
}

File: Final Dataset/HRB_A_304.json
{
  "cycle_id": "HRB_A_304",
  "main_dat_found": true,
  "discharge_date": "7/24/2024",
  "discharge_start_time": "3:28:44 PM",
  "discharge_length": 605.072000,
  "start_sustain_ok": false,
  "start_extra_spike_count": 0,
  "end_sustain_ok": true,
  "end_extra_spike_count": 0,
  "pre_discharge_ocv": 25.029663,
  "pre_discharge_loaded_v": 24.882579,
  "pre_discharge_loaded_i": 6.168719,
  "pre_discharge_internal_resisitance": 0.023844,
  "pre_discharge_avg_temp": 77.475438,
  "post_discharge_ocv": 21.877847,
  "post_discharge_loaded_v": 21.802072,
  "post_discharge_loaded_i": 5.573471,
  "post_discharge_internal_resisitance": 0.013596,
  "post_discharge_avg_temp": 123.121624,
  "Ah_Final": 5.693377,
  "Wh_Final": 127.129869,
  "initial_temperature": 76.640470,
  "SOH": 0.953276,
  "cba_date": "07/24/24",
  "cba_time": "15:28:44",
  "cba_test_total_time_s": 605.000000,
  "cba_tested_capacity_ah": 5.670000
}

File: Final Dataset/HRB_A_305.json
{
  "cycle_id": "HRB_A_305",
  "main_dat_found": true,
  "discharge_date": "7/24/2024",
  "discharge_start_time": "7:37:31 PM",
  "discharge_length": 595.676000,
  "start_sustain_ok": false,
  "start_extra_spike_count": 0,
  "end_sustain_ok": true,
  "end_extra_spike_count": 0,
  "pre_discharge_ocv": 24.930385,
  "pre_discharge_loaded_v": 24.790337,
  "pre_discharge_loaded_i": 6.104081,
  "pre_discharge_internal_resisitance": 0.022943,
  "pre_discharge_avg_temp": 76.224535,
  "post_discharge_ocv": 21.878209,
  "post_discharge_loaded_v": 21.809559,
  "post_discharge_loaded_i": 5.496628,
  "post_discharge_internal_resisitance": 0.012489,
  "post_discharge_avg_temp": 122.501096,
  "Ah_Final": 5.603509,
  "Wh_Final": 124.982604,
  "initial_temperature": 75.747413,
  "SOH": 0.937175,
  "cba_date": "07/24/24",
  "cba_time": "19:37:35",
  "cba_test_total_time_s": 600.000000,
  "cba_tested_capacity_ah": 5.590000
}

File: Final Dataset/HRB_A_306.json
{
  "cycle_id": "HRB_A_306",
  "main_dat_found": true,
  "discharge_date": "7/25/2024",
  "discharge_start_time": "12:25:20 PM",
  "discharge_length": 591.264000,
  "start_sustain_ok": false,
  "start_extra_spike_count": 0,
  "end_sustain_ok": true,
  "end_extra_spike_count": 0,
  "pre_discharge_ocv": 24.909950,
  "pre_discharge_loaded_v": 24.759703,
  "pre_discharge_loaded_i": 6.186930,
  "pre_discharge_internal_resisitance": 0.024285,
  "pre_discharge_avg_temp": 74.209667,
  "post_discharge_ocv": 21.692217,
  "post_discharge_loaded_v": 21.678553,
  "post_discharge_loaded_i": 5.522286,
  "post_discharge_internal_resisitance": 0.002474,
  "post_discharge_avg_temp": 121.372003,
  "Ah_Final": 5.572836,
  "Wh_Final": 124.126037,
  "initial_temperature": 73.650229,
  "SOH": 0.930752,
  "cba_date": "07/25/24",
  "cba_time": "12:25:23",
  "cba_test_total_time_s": 591.000000,
  "cba_tested_capacity_ah": 5.550000
}

File: Final Dataset/HRB_A_307.json
{
  "cycle_id": "HRB_A_307",
  "main_dat_found": true,
  "discharge_date": "7/25/2024",
  "discharge_start_time": "2:44:30 PM",
  "discharge_length": 598.176000,
  "start_sustain_ok": false,
  "start_extra_spike_count": 0,
  "end_sustain_ok": true,
  "end_extra_spike_count": 0,
  "pre_discharge_ocv": 24.979073,
  "pre_discharge_loaded_v": 24.832298,
  "pre_discharge_loaded_i": 6.199128,
  "pre_discharge_internal_resisitance": 0.023677,
  "pre_discharge_avg_temp": 74.366728,
  "post_discharge_ocv": 21.831248,
  "post_discharge_loaded_v": 21.776932,
  "post_discharge_loaded_i": 5.542966,
  "post_discharge_internal_resisitance": 0.009799,
  "post_discharge_avg_temp": 122.388467,
  "Ah_Final": 5.628550,
  "Wh_Final": 125.591846,
  "initial_temperature": 74.121923,
  "SOH": 0.941743,
  "cba_date": "07/25/24",
  "cba_time": "14:44:33",
  "cba_test_total_time_s": 598.000000,
  "cba_tested_capacity_ah": 5.610000
}

File: Final Dataset/HRB_A_308.json
{
  "cycle_id": "HRB_A_308",
  "main_dat_found": true,
  "discharge_date": "7/25/2024",
  "discharge_start_time": "6:26:05 PM",
  "discharge_length": 599.398000,
  "start_sustain_ok": false,
  "start_extra_spike_count": 0,
  "end_sustain_ok": true,
  "end_extra_spike_count": 0,
  "pre_discharge_ocv": 24.954298,
  "pre_discharge_loaded_v": 24.817169,
  "pre_discharge_loaded_i": 6.192742,
  "pre_discharge_internal_resisitance": 0.022143,
  "pre_discharge_avg_temp": 77.524653,
  "post_discharge_ocv": 21.825851,
  "post_discharge_loaded_v": 21.756437,
  "post_discharge_loaded_i": 5.560306,
  "post_discharge_internal_resisitance": 0.012484,
  "post_discharge_avg_temp": 123.607924,
  "Ah_Final": 5.643613,
  "Wh_Final": 126.023159,
  "initial_temperature": 76.832726,
  "SOH": 0.944977,
  "cba_date": "07/25/24",
  "cba_time": "18:26:08",
  "cba_test_total_time_s": 599.000000,
  "cba_tested_capacity_ah": 5.620000
}

File: Final Dataset/HRB_A_309.json
{
  "cycle_id": "HRB_A_309",
  "main_dat_found": true,
  "discharge_date": "7/25/2024",
  "discharge_start_time": "8:24:30 PM",
  "discharge_length": 602.902000,
  "start_sustain_ok": false,
  "start_extra_spike_count": 0,
  "end_sustain_ok": true,
  "end_extra_spike_count": 0,
  "pre_discharge_ocv": 25.019992,
  "pre_discharge_loaded_v": 24.866311,
  "pre_discharge_loaded_i": 6.291918,
  "pre_discharge_internal_resisitance": 0.024425,
  "pre_discharge_avg_temp": 76.053755,
  "post_discharge_ocv": 21.890214,
  "post_discharge_loaded_v": 21.815338,
  "post_discharge_loaded_i": 5.570603,
  "post_discharge_internal_resisitance": 0.013441,
  "post_discharge_avg_temp": 123.844543,
  "Ah_Final": 5.677848,
  "Wh_Final": 126.735680,
  "initial_temperature": 75.518243,
  "SOH": 0.950320,
  "cba_date": "07/25/24",
  "cba_time": "20:24:31",
  "cba_test_total_time_s": 603.000000,
  "cba_tested_capacity_ah": 5.650000
}

File: Final Dataset/HRB_A_31.json
{
  "cycle_id": "HRB_A_31",
  "main_dat_found": true,
  "discharge_date": "11/9/2023",
  "discharge_start_time": "9:53:52 AM",
  "discharge_length": 615.268000,
  "start_sustain_ok": false,
  "start_extra_spike_count": 1,
  "end_sustain_ok": true,
  "end_extra_spike_count": 0,
  "pre_discharge_ocv": 24.950857,
  "pre_discharge_loaded_v": 24.655857,
  "pre_discharge_loaded_i": 6.132406,
  "pre_discharge_internal_resisitance": 0.048105,
  "pre_discharge_avg_temp": 72.144652,
  "post_discharge_ocv": 21.859721,
  "post_discharge_loaded_v": 21.739349,
  "post_discharge_loaded_i": 5.666361,
  "post_discharge_internal_resisitance": 0.021243,
  "post_discharge_avg_temp": 121.955867,
  "Ah_Final": 5.853863,
  "Wh_Final": 129.979402,
  "initial_temperature": 71.620270,
  "SOH": 0.974643,
  "cba_date": "11/09/23",
  "cba_time": "09:53:53",
  "cba_test_total_time_s": 619.000000,
  "cba_tested_capacity_ah": 5.780000
}

File: Final Dataset/HRB_A_310.json
{
  "cycle_id": "HRB_A_310",
  "main_dat_found": true,
  "discharge_date": "7/29/2024",
  "discharge_start_time": "2:45:43 PM",
  "discharge_length": 608.642000,
  "start_sustain_ok": false,
  "start_extra_spike_count": 0,
  "end_sustain_ok": true,
  "end_extra_spike_count": 0,
  "pre_discharge_ocv": 24.989289,
  "pre_discharge_loaded_v": 24.849924,
  "pre_discharge_loaded_i": 6.282343,
  "pre_discharge_internal_resisitance": 0.022184,
  "pre_discharge_avg_temp": 84.257121,
  "post_discharge_ocv": 21.839072,
  "post_discharge_loaded_v": 21.767258,
  "post_discharge_loaded_i": 5.580881,
  "post_discharge_internal_resisitance": 0.012868,
  "post_discharge_avg_temp": 129.511529,
  "Ah_Final": 5.728601,
  "Wh_Final": 128.175301,
  "initial_temperature": 83.320518,
  "SOH": 0.961115,
  "cba_date": "07/29/24",
  "cba_time": "14:45:43",
  "cba_test_total_time_s": 609.000000,
  "cba_tested_capacity_ah": 5.690000
}

File: Final Dataset/HRB_A_311.json
{
  "cycle_id": "HRB_A_311",
  "main_dat_found": true,
  "discharge_date": "7/29/2024",
  "discharge_start_time": "4:43:54 PM",
  "discharge_length": 612.362000,
  "start_sustain_ok": false,
  "start_extra_spike_count": 0,
  "end_sustain_ok": true,
  "end_extra_spike_count": 0,
  "pre_discharge_ocv": 25.038491,
  "pre_discharge_loaded_v": 24.910995,
  "pre_discharge_loaded_i": 6.234007,
  "pre_discharge_internal_resisitance": 0.020452,
  "pre_discharge_avg_temp": 82.490154,
  "post_discharge_ocv": 21.764505,
  "post_discharge_loaded_v": 21.698213,
  "post_discharge_loaded_i": 5.568558,
  "post_discharge_internal_resisitance": 0.011905,
  "post_discharge_avg_temp": 129.725937,
  "Ah_Final": 5.755524,
  "Wh_Final": 128.915571,
  "initial_temperature": 82.224253,
  "SOH": 0.966666,
  "cba_date": "07/29/24",
  "cba_time": "16:43:55",
  "cba_test_total_time_s": 613.000000,
  "cba_tested_capacity_ah": 5.720000
}

File: Final Dataset/HRB_A_312.json
{
  "cycle_id": "HRB_A_312",
  "main_dat_found": true,
  "discharge_date": "7/29/2024",
  "discharge_start_time": "8:01:43 PM",
  "discharge_length": 605.528000,
  "start_sustain_ok": false,
  "start_extra_spike_count": 0,
  "end_sustain_ok": true,
  "end_extra_spike_count": 0,
  "pre_discharge_ocv": 24.974197,
  "pre_discharge_loaded_v": 24.849031,
  "pre_discharge_loaded_i": 6.269320,
  "pre_discharge_internal_resisitance": 0.019965,
  "pre_discharge_avg_temp": 83.693984,
  "post_discharge_ocv": 21.783467,
  "post_discharge_loaded_v": 21.715356,
  "post_discharge_loaded_i": 5.584845,
  "post_discharge_internal_resisitance": 0.012196,
  "post_discharge_avg_temp": 130.350697,
  "Ah_Final": 5.696298,
  "Wh_Final": 127.472382,
  "initial_temperature": 83.279487,
  "SOH": 0.955844,
  "cba_date": "07/29/24",
  "cba_time": "20:01:46",
  "cba_test_total_time_s": 606.000000,
  "cba_tested_capacity_ah": 5.660000
}

File: Final Dataset/HRB_A_313.json
{
  "cycle_id": "HRB_A_313",
  "main_dat_found": true,
  "discharge_date": "7/30/2024",
  "discharge_start_time": "2:47:58 PM",
  "discharge_length": 604.640000,
  "start_sustain_ok": false,
  "start_extra_spike_count": 0,
  "end_sustain_ok": true,
  "end_extra_spike_count": 0,
  "pre_discharge_ocv": 24.983744,
  "pre_discharge_loaded_v": 24.851219,
  "pre_discharge_loaded_i": 6.169046,
  "pre_discharge_internal_resisitance": 0.021482,
  "pre_discharge_avg_temp": 81.108182,
  "post_discharge_ocv": 21.717994,
  "post_discharge_loaded_v": 21.655375,
  "post_discharge_loaded_i": 5.552270,
  "post_discharge_internal_resisitance": 0.011278,
  "post_discharge_avg_temp": 126.870645,
  "Ah_Final": 5.687278,
  "Wh_Final": 127.165047,
  "initial_temperature": 80.570680,
  "SOH": 0.953540,
  "cba_date": "07/30/24",
  "cba_time": "14:48:01",
  "cba_test_total_time_s": 605.000000,
  "cba_tested_capacity_ah": 5.660000
}

File: Final Dataset/HRB_A_314.json
{
  "cycle_id": "HRB_A_314",
  "main_dat_found": true,
  "discharge_date": "7/30/2024",
  "discharge_start_time": "4:43:52 PM",
  "discharge_length": 607.792000,
  "start_sustain_ok": false,
  "start_extra_spike_count": 0,
  "end_sustain_ok": true,
  "end_extra_spike_count": 0,
  "pre_discharge_ocv": 24.978949,
  "pre_discharge_loaded_v": 24.855381,
  "pre_discharge_loaded_i": 6.251496,
  "pre_discharge_internal_resisitance": 0.019766,
  "pre_discharge_avg_temp": 82.684839,
  "post_discharge_ocv": 21.661538,
  "post_discharge_loaded_v": 21.606025,
  "post_discharge_loaded_i": 5.531627,
  "post_discharge_internal_resisitance": 0.010036,
  "post_discharge_avg_temp": 128.373018,
  "Ah_Final": 5.717194,
  "Wh_Final": 128.005040,
  "initial_temperature": 82.087615,
  "SOH": 0.959838,
  "cba_date": "07/30/24",
  "cba_time": "16:43:56",
  "cba_test_total_time_s": 608.000000,
  "cba_tested_capacity_ah": 5.680000
}

File: Final Dataset/HRB_A_315.json
{
  "cycle_id": "HRB_A_315",
  "main_dat_found": true,
  "discharge_date": "7/30/2024",
  "discharge_start_time": "7:31:54 PM",
  "discharge_length": 607.442000,
  "start_sustain_ok": false,
  "start_extra_spike_count": 0,
  "end_sustain_ok": true,
  "end_extra_spike_count": 0,
  "pre_discharge_ocv": 24.995423,
  "pre_discharge_loaded_v": 24.855165,
  "pre_discharge_loaded_i": 6.269628,
  "pre_discharge_internal_resisitance": 0.022371,
  "pre_discharge_avg_temp": 81.801092,
  "post_discharge_ocv": 21.839560,
  "post_discharge_loaded_v": 21.768341,
  "post_discharge_loaded_i": 5.581505,
  "post_discharge_internal_resisitance": 0.012760,
  "post_discharge_avg_temp": 128.175118,
  "Ah_Final": 5.721166,
  "Wh_Final": 127.960441,
  "initial_temperature": 81.315865,
  "SOH": 0.959504,
  "cba_date": "07/30/24",
  "cba_time": "19:31:55",
  "cba_test_total_time_s": 607.000000,
  "cba_tested_capacity_ah": 5.680000
}

File: Final Dataset/HRB_A_316.json
{
  "cycle_id": "HRB_A_316",
  "main_dat_found": true,
  "discharge_date": "7/31/2024",
  "discharge_start_time": "12:35:14 PM",
  "discharge_length": 603.590000,
  "start_sustain_ok": false,
  "start_extra_spike_count": 0,
  "end_sustain_ok": true,
  "end_extra_spike_count": 0,
  "pre_discharge_ocv": 24.956072,
  "pre_discharge_loaded_v": 24.829272,
  "pre_discharge_loaded_i": 6.125278,
  "pre_discharge_internal_resisitance": 0.020701,
  "pre_discharge_avg_temp": 81.557658,
  "post_discharge_ocv": 21.772482,
  "post_discharge_loaded_v": 21.707174,
  "post_discharge_loaded_i": 5.569374,
  "post_discharge_internal_resisitance": 0.011726,
  "post_discharge_avg_temp": 128.971007,
  "Ah_Final": 5.675623,
  "Wh_Final": 126.943130,
  "initial_temperature": 81.052077,
  "SOH": 0.951876,
  "cba_date": "07/31/24",
  "cba_time": "12:35:15",
  "cba_test_total_time_s": 604.000000,
  "cba_tested_capacity_ah": 5.650000
}

File: Final Dataset/HRB_A_317.json
{
  "cycle_id": "HRB_A_317",
  "main_dat_found": true,
  "discharge_date": "7/31/2024",
  "discharge_start_time": "3:17:35 PM",
  "discharge_length": 606.204000,
  "start_sustain_ok": false,
  "start_extra_spike_count": 0,
  "end_sustain_ok": true,
  "end_extra_spike_count": 0,
  "pre_discharge_ocv": 25.022952,
  "pre_discharge_loaded_v": 24.884305,
  "pre_discharge_loaded_i": 6.298319,
  "pre_discharge_internal_resisitance": 0.022013,
  "pre_discharge_avg_temp": 79.282761,
  "post_discharge_ocv": 21.789074,
  "post_discharge_loaded_v": 21.715383,
  "post_discharge_loaded_i": 5.594563,
  "post_discharge_internal_resisitance": 0.013172,
  "post_discharge_avg_temp": 125.153064,
  "Ah_Final": 5.703888,
  "Wh_Final": 127.701650,
  "initial_temperature": 79.363714,
  "SOH": 0.957563,
  "cba_date": "07/31/24",
  "cba_time": "15:17:36",
  "cba_test_total_time_s": 606.000000,
  "cba_tested_capacity_ah": 5.660000
}

File: Final Dataset/HRB_A_318.json
{
  "cycle_id": "HRB_A_318",
  "main_dat_found": true,
  "discharge_date": "7/31/2024",
  "discharge_start_time": "6:16:59 PM",
  "discharge_length": 605.544000,
  "start_sustain_ok": false,
  "start_extra_spike_count": 0,
  "end_sustain_ok": true,
  "end_extra_spike_count": 0,
  "pre_discharge_ocv": 24.989620,
  "pre_discharge_loaded_v": 24.844565,
  "pre_discharge_loaded_i": 6.265321,
  "pre_discharge_internal_resisitance": 0.023152,
  "pre_discharge_avg_temp": 80.619763,
  "post_discharge_ocv": 21.849933,
  "post_discharge_loaded_v": 21.777005,
  "post_discharge_loaded_i": 5.574054,
  "post_discharge_internal_resisitance": 0.013084,
  "post_discharge_avg_temp": 125.701626,
  "Ah_Final": 5.703712,
  "Wh_Final": 127.632196,
  "initial_temperature": 80.426452,
  "SOH": 0.957043,
  "cba_date": "07/31/24",
  "cba_time": "18:16:59",
  "cba_test_total_time_s": 606.000000,
  "cba_tested_capacity_ah": 5.660000
}

File: Final Dataset/HRB_A_319.json
{
  "cycle_id": "HRB_A_319",
  "main_dat_found": true,
  "discharge_date": "8/1/2024",
  "discharge_start_time": "3:24:07 PM",
  "discharge_length": 460.154000,
  "start_sustain_ok": false,
  "start_extra_spike_count": 0,
  "end_sustain_ok": true,
  "end_extra_spike_count": 0,
  "pre_discharge_ocv": 25.021330,
  "pre_discharge_loaded_v": 24.860414,
  "pre_discharge_loaded_i": 6.305223,
  "pre_discharge_internal_resisitance": 0.025521,
  "pre_discharge_avg_temp": 86.971897,
  "post_discharge_ocv": 21.823020,
  "post_discharge_loaded_v": 21.747380,
  "post_discharge_loaded_i": 5.545091,
  "post_discharge_internal_resisitance": 0.013641,
  "post_discharge_avg_temp": 130.232727,
  "Ah_Final": 4.269717,
  "Wh_Final": 96.900066,
  "initial_temperature": 86.604888,
  "SOH": 0.726600,
  "cba_date": "08/01/24",
  "cba_time": "15:33:17",
  "cba_test_total_time_s": 150.000000,
  "cba_tested_capacity_ah": 1.450000
}

File: Final Dataset/HRB_A_32.json
{
  "cycle_id": "HRB_A_32",
  "main_dat_found": true,
  "discharge_date": "11/9/2023",
  "discharge_start_time": "1:35:56 PM",
  "discharge_length": 615.112000,
  "start_sustain_ok": false,
  "start_extra_spike_count": 0,
  "end_sustain_ok": true,
  "end_extra_spike_count": 0,
  "pre_discharge_ocv": 24.940689,
  "pre_discharge_loaded_v": 24.645878,
  "pre_discharge_loaded_i": 6.140452,
  "pre_discharge_internal_resisitance": 0.048011,
  "pre_discharge_avg_temp": 73.337214,
  "post_discharge_ocv": 21.821192,
  "post_discharge_loaded_v": 21.721849,
  "post_discharge_loaded_i": 5.678645,
  "post_discharge_internal_resisitance": 0.017494,
  "post_discharge_avg_temp": 123.330069,
  "Ah_Final": 5.855716,
  "Wh_Final": 130.015158,
  "initial_temperature": 72.920859,
  "SOH": 0.974911,
  "cba_date": "11/09/23",
  "cba_time": "13:35:57",
  "cba_test_total_time_s": 615.000000,
  "cba_tested_capacity_ah": 5.790000
}

File: Final Dataset/HRB_A_320.json
{
  "cycle_id": "HRB_A_320",
  "main_dat_found": true,
  "discharge_date": "9/6/2024",
  "discharge_start_time": "1:32:18 PM",
  "discharge_length": 410.534000,
  "start_sustain_ok": false,
  "start_extra_spike_count": 0,
  "end_sustain_ok": false,
  "end_extra_spike_count": 0,
  "pre_discharge_ocv": 24.800200,
  "pre_discharge_loaded_v": 24.749096,
  "pre_discharge_loaded_i": 6.117992,
  "pre_discharge_internal_resisitance": 0.008353,
  "pre_discharge_avg_temp": 75.242300,
  "post_discharge_ocv": 21.946115,
  "post_discharge_loaded_v": 21.862268,
  "post_discharge_loaded_i": 5.535568,
  "post_discharge_internal_resisitance": 0.015147,
  "post_discharge_avg_temp": 116.424793,
  "Ah_Final": 3.818497,
  "Wh_Final": 86.182216,
  "initial_temperature": 74.485237,
  "SOH": 0.646232,
  "cba_date": "09/06/24",
  "cba_time": "13:33:08",
  "cba_test_total_time_s": 582.000000,
  "cba_tested_capacity_ah": 5.480000
}

File: Final Dataset/HRB_A_321.json
{
  "cycle_id": "HRB_A_321",
  "main_dat_found": true,
  "discharge_date": "9/9/2024",
  "discharge_start_time": "11:14:54 AM",
  "discharge_length": 580.780000,
  "start_sustain_ok": false,
  "start_extra_spike_count": 0,
  "end_sustain_ok": true,
  "end_extra_spike_count": 0,
  "pre_discharge_ocv": 24.942704,
  "pre_discharge_loaded_v": 24.712834,
  "pre_discharge_loaded_i": 6.130518,
  "pre_discharge_internal_resisitance": 0.037496,
  "pre_discharge_avg_temp": 74.096805,
  "Ah_Final": 5.498523,
  "Wh_Final": 122.141188,
  "initial_temperature": 73.772144,
  "SOH": 0.915869,
  "cba_date": "09/09/24",
  "cba_time": "11:15:00",
  "cba_test_total_time_s": 581.000000,
  "cba_tested_capacity_ah": 5.470000
}

File: Final Dataset/HRB_A_322.json
{
  "cycle_id": "HRB_A_322",
  "main_dat_found": true,
  "discharge_date": "9/9/2024",
  "discharge_start_time": "1:38:14 PM",
  "discharge_length": 589.134000,
  "start_sustain_ok": false,
  "start_extra_spike_count": 0,
  "end_sustain_ok": true,
  "end_extra_spike_count": 0,
  "pre_discharge_ocv": 24.958578,
  "pre_discharge_loaded_v": 24.806878,
  "pre_discharge_loaded_i": 6.152265,
  "pre_discharge_internal_resisitance": 0.024658,
  "pre_discharge_avg_temp": 74.618103,
  "post_discharge_ocv": 21.758371,
  "post_discharge_loaded_v": 21.693362,
  "post_discharge_loaded_i": 5.516045,
  "post_discharge_internal_resisitance": 0.011785,
  "post_discharge_avg_temp": 119.703824,
  "Ah_Final": 5.560517,
  "Wh_Final": 123.870639,
  "initial_temperature": 74.216811,
  "SOH": 0.928837,
  "cba_date": "09/09/24",
  "cba_time": "13:38:21",
  "cba_test_total_time_s": 589.000000,
  "cba_tested_capacity_ah": 5.530000
}

File: Final Dataset/HRB_A_323.json
{
  "cycle_id": "HRB_A_323",
  "main_dat_found": true,
  "discharge_date": "9/9/2024",
  "discharge_start_time": "4:34:28 PM",
  "discharge_length": 577.648000,
  "start_sustain_ok": false,
  "start_extra_spike_count": 0,
  "end_sustain_ok": true,
  "end_extra_spike_count": 0,
  "pre_discharge_ocv": 24.944923,
  "pre_discharge_loaded_v": 24.786044,
  "pre_discharge_loaded_i": 6.179528,
  "pre_discharge_internal_resisitance": 0.025710,
  "pre_discharge_avg_temp": 74.260913,
  "post_discharge_ocv": 21.851729,
  "post_discharge_loaded_v": 21.769993,
  "post_discharge_loaded_i": 5.529652,
  "post_discharge_internal_resisitance": 0.014781,
  "post_discharge_avg_temp": 118.565797,
  "Ah_Final": 5.461908,
  "Wh_Final": 121.366983,
  "initial_temperature": 73.867836,
  "SOH": 0.910063,
  "cba_date": "09/09/24",
  "cba_time": "16:34:28",
  "cba_test_total_time_s": 578.000000,
  "cba_tested_capacity_ah": 5.440000
}

File: Final Dataset/HRB_A_324.json
{
  "cycle_id": "HRB_A_324",
  "main_dat_found": true,
  "discharge_date": "9/9/2024",
  "discharge_start_time": "7:25:47 PM",
  "discharge_length": 589.810000,
  "start_sustain_ok": false,
  "start_extra_spike_count": 0,
  "end_sustain_ok": true,
  "end_extra_spike_count": 0,
  "pre_discharge_ocv": 24.982202,
  "pre_discharge_loaded_v": 24.816460,
  "pre_discharge_loaded_i": 6.186678,
  "pre_discharge_internal_resisitance": 0.026790,
  "pre_discharge_avg_temp": 74.864634,
  "post_discharge_ocv": 21.791328,
  "post_discharge_loaded_v": 21.719180,
  "post_discharge_loaded_i": 5.533473,
  "post_discharge_internal_resisitance": 0.013038,
  "post_discharge_avg_temp": 119.901425,
  "Ah_Final": 5.573713,
  "Wh_Final": 124.058442,
  "initial_temperature": 74.430153,
  "SOH": 0.930245,
  "cba_date": "09/09/24",
  "cba_time": "19:25:51",
  "cba_test_total_time_s": 590.000000,
  "cba_tested_capacity_ah": 5.540000
}
