Repository: leewhitcher/LithiumPolymerLongevityModeling

# SciTechForum2027
Data storage repository for the lithium polymer battery life cycle study described in the AIAA SciTech Forum 2027 conference paper "Longevity Modeling of Lithium Polymer Batteries for Advanced Air Mobility"

File: Final Dataset/HRB_A_325.json
{
  "cycle_id": "HRB_A_325",
  "main_dat_found": true,
  "discharge_date": "9/9/2024",
  "discharge_start_time": "9:43:56 PM",
  "discharge_length": 590.814000,
  "start_sustain_ok": false,
  "start_extra_spike_count": 0,
  "end_sustain_ok": true,
  "end_extra_spike_count": 0,
  "pre_discharge_ocv": 25.015811,
  "pre_discharge_loaded_v": 24.854919,
  "pre_discharge_loaded_i": 6.142147,
  "pre_discharge_internal_resisitance": 0.026195,
  "pre_discharge_avg_temp": 74.084706,
  "post_discharge_ocv": 21.826546,
  "post_discharge_loaded_v": 21.751814,
  "post_discharge_loaded_i": 5.552820,
  "post_discharge_internal_resisitance": 0.013458,
  "post_discharge_avg_temp": 119.459956,
  "Ah_Final": 5.580327,
  "Wh_Final": 124.274963,
  "initial_temperature": 73.646433,
  "SOH": 0.931869,
  "cba_date": "09/09/24",
  "cba_time": "21:43:59",
  "cba_test_total_time_s": 591.000000,
  "cba_tested_capacity_ah": 5.550000
}

File: Final Dataset/HRB_A_326.json
{
  "cycle_id": "HRB_A_326",
  "main_dat_found": true,
  "discharge_date": "9/10/2024",
  "discharge_start_time": "9:36:51 AM",
  "discharge_length": 581.420000,
  "start_sustain_ok": false,
  "start_extra_spike_count": 0,
  "end_sustain_ok": true,
  "end_extra_spike_count": 0,
  "pre_discharge_ocv": 24.946548,
  "pre_discharge_loaded_v": 24.691726,
  "pre_discharge_loaded_i": 6.190450,
  "pre_discharge_internal_resisitance": 0.041164,
  "pre_discharge_avg_temp": 73.393814,
  "post_discharge_ocv": 21.824870,
  "post_discharge_loaded_v": 21.741871,
  "post_discharge_loaded_i": 5.571778,
  "post_discharge_internal_resisitance": 0.014896,
  "post_discharge_avg_temp": 118.566342,
  "Ah_Final": 5.510862,
  "Wh_Final": 122.392987,
  "initial_temperature": 73.021440,
  "SOH": 0.917757,
  "cba_date": "09/10/24",
  "cba_time": "09:36:52",
  "cba_test_total_time_s": 582.000000,
  "cba_tested_capacity_ah": 5.480000
}

File: Final Dataset/HRB_A_327.json
{
  "cycle_id": "HRB_A_327",
  "main_dat_found": true,
  "discharge_date": "9/10/2024",
  "discharge_start_time": "11:20:52 AM",
  "discharge_length": 583.752000,
  "start_sustain_ok": false,
  "start_extra_spike_count": 0,
  "end_sustain_ok": true,
  "end_extra_spike_count": 0,
  "pre_discharge_ocv": 24.950833,
  "pre_discharge_loaded_v": 24.771452,
  "pre_discharge_loaded_i": 6.207664,
  "pre_discharge_internal_resisitance": 0.028897,
  "pre_discharge_avg_temp": 75.994673,
  "post_discharge_ocv": 21.831651,
  "post_discharge_loaded_v": 21.752212,
  "post_discharge_loaded_i": 5.552026,
  "post_discharge_internal_resisitance": 0.014308,
  "post_discharge_avg_temp": 119.370557,
  "Ah_Final": 5.521464,
  "Wh_Final": 122.822080,
  "initial_temperature": 75.291779,
  "SOH": 0.920974,
  "cba_date": "09/10/24",
  "cba_time": "11:20:52",
  "cba_test_total_time_s": 584.000000,
  "cba_tested_capacity_ah": 5.490000
}

File: Final Dataset/HRB_A_328.json
{
  "cycle_id": "HRB_A_328",
  "main_dat_found": true,
  "discharge_date": "9/10/2024",
  "discharge_start_time": "1:21:31 PM",
  "discharge_length": 586.570000,
  "start_sustain_ok": false,
  "start_extra_spike_count": 0,
  "end_sustain_ok": true,
  "end_extra_spike_count": 0,
  "pre_discharge_ocv": 24.996965,
  "pre_discharge_loaded_v": 24.856624,
  "pre_discharge_loaded_i": 5.493156,
  "pre_discharge_internal_resisitance": 0.025548,
  "pre_discharge_avg_temp": 74.854844,
  "post_discharge_ocv": 21.873466,
  "post_discharge_loaded_v": 21.832418,
  "post_discharge_loaded_i": 2.927546,
  "post_discharge_internal_resisitance": 0.014021,
  "post_discharge_avg_temp": 119.299192,
  "Ah_Final": 5.538626,
  "Wh_Final": 123.264797,
  "initial_temperature": 74.433365,
  "SOH": 0.924294,
  "cba_date": "09/10/24",
  "cba_time": "13:21:31",
  "cba_test_total_time_s": 587.000000,
  "cba_tested_capacity_ah": 5.510000
}

File: Final Dataset/HRB_A_329.json
{
  "cycle_id": "HRB_A_329",
  "main_dat_found": true,
  "discharge_date": "9/10/2024",
  "discharge_start_time": "3:35:44 PM",
  "discharge_length": 585.348000,
  "start_sustain_ok": false,
  "start_extra_spike_count": 0,
  "end_sustain_ok": true,
  "end_extra_spike_count": 0,
  "pre_discharge_ocv": 24.978942,
  "pre_discharge_loaded_v": 24.885279,
  "pre_discharge_loaded_i": 3.124862,
  "pre_discharge_internal_resisitance": 0.029973,
  "pre_discharge_avg_temp": 75.071302,
  "post_discharge_ocv": 21.874820,
  "post_discharge_loaded_v": 21.832895,
  "post_discharge_loaded_i": 2.953907,
  "post_discharge_internal_resisitance": 0.014193,
  "post_discharge_avg_temp": 119.474369,
  "Ah_Final": 5.534016,
  "Wh_Final": 123.094357,
  "initial_temperature": 74.645281,
  "SOH": 0.923016,
  "cba_date": "09/10/24",
  "cba_time": "15:35:43",
  "cba_test_total_time_s": 585.000000,
  "cba_tested_capacity_ah": 5.510000
}

File: Final Dataset/HRB_A_33.json
{
  "cycle_id": "HRB_A_33",
  "main_dat_found": true,
  "discharge_date": "11/10/2023",
  "discharge_start_time": "10:02:59 AM",
  "discharge_length": 613.754000,
  "start_sustain_ok": false,
  "start_extra_spike_count": 0,
  "end_sustain_ok": true,
  "end_extra_spike_count": 0,
  "pre_discharge_ocv": 24.930570,
  "pre_discharge_loaded_v": 24.704495,
  "pre_discharge_loaded_i": 6.386774,
  "pre_discharge_internal_resisitance": 0.035397,
  "pre_discharge_avg_temp": 73.019372,
  "post_discharge_ocv": 21.878363,
  "post_discharge_loaded_v": 21.781480,
  "post_discharge_loaded_i": 5.709765,
  "post_discharge_internal_resisitance": 0.016968,
  "post_discharge_avg_temp": 122.521560,
  "Ah_Final": 5.878772,
  "Wh_Final": 130.482561,
  "initial_temperature": 72.732349,
  "SOH": 0.978416,
  "cba_date": "11/10/23",
  "cba_time": "10:02:59",
  "cba_test_total_time_s": 614.000000,
  "cba_tested_capacity_ah": 5.770000
}

File: Final Dataset/HRB_A_330.json
{
  "cycle_id": "HRB_A_330",
  "main_dat_found": true,
  "discharge_date": "9/11/2024",
  "discharge_start_time": "8:51:11 AM",
  "discharge_length": 586.642000,
  "start_sustain_ok": false,
  "start_extra_spike_count": 0,
  "end_sustain_ok": true,
  "end_extra_spike_count": 0,
  "pre_discharge_ocv": 25.005613,
  "pre_discharge_loaded_v": 24.796204,
  "pre_discharge_loaded_i": 6.152613,
  "pre_discharge_internal_resisitance": 0.034036,
  "pre_discharge_avg_temp": 74.612569,
  "post_discharge_ocv": 21.881625,
  "post_discharge_loaded_v": 21.797926,
  "post_discharge_loaded_i": 5.540568,
  "post_discharge_internal_resisitance": 0.015107,
  "post_discharge_avg_temp": 118.924656,
  "Ah_Final": 5.546190,
  "Wh_Final": 123.392365,
  "initial_temperature": 74.183495,
  "SOH": 0.925251,
  "cba_date": "09/11/24",
  "cba_time": "08:51:15",
  "cba_test_total_time_s": 587.000000,
  "cba_tested_capacity_ah": 5.510000
}

File: Final Dataset/HRB_A_332.json
{
  "cycle_id": "HRB_A_332",
  "main_dat_found": true,
  "discharge_date": "9/11/2024",
  "discharge_start_time": "12:41:03 PM",
  "discharge_length": 588.718000,
  "start_sustain_ok": false,
  "start_extra_spike_count": 0,
  "end_sustain_ok": true,
  "end_extra_spike_count": 0,
  "pre_discharge_ocv": 24.963531,
  "pre_discharge_loaded_v": 24.806150,
  "pre_discharge_loaded_i": 6.198145,
  "pre_discharge_internal_resisitance": 0.025392,
  "pre_discharge_avg_temp": 74.881143,
  "post_discharge_ocv": 21.826283,
  "post_discharge_loaded_v": 21.751903,
  "post_discharge_loaded_i": 5.549556,
  "post_discharge_internal_resisitance": 0.013403,
  "post_discharge_avg_temp": 119.482745,
  "Ah_Final": 5.561181,
  "Wh_Final": 123.834472,
  "initial_temperature": 74.378330,
  "SOH": 0.928566,
  "cba_date": "09/11/24",
  "cba_time": "12:41:04",
  "cba_test_total_time_s": 589.000000,
  "cba_tested_capacity_ah": 5.530000
}

File: Final Dataset/HRB_A_333.json
{
  "cycle_id": "HRB_A_333",
  "main_dat_found": true,
  "discharge_date": "9/11/2024",
  "discharge_start_time": "2:23:21 PM",
  "discharge_length": 588.640000,
  "start_sustain_ok": false,
  "start_extra_spike_count": 0,
  "end_sustain_ok": true,
  "end_extra_spike_count": 0,
  "pre_discharge_ocv": 24.971177,
  "pre_discharge_loaded_v": 24.803795,
  "pre_discharge_loaded_i": 6.223391,
  "pre_discharge_internal_resisitance": 0.026896,
  "pre_discharge_avg_temp": 76.168838,
  "post_discharge_ocv": 21.864453,
  "post_discharge_loaded_v": 21.787108,
  "post_discharge_loaded_i": 5.519074,
  "post_discharge_internal_resisitance": 0.014014,
  "post_discharge_avg_temp": 120.306647,
  "Ah_Final": 5.556079,
  "Wh_Final": 123.785395,
  "initial_temperature": 75.461944,
  "SOH": 0.928198,
  "cba_date": "09/11/24",
  "cba_time": "14:23:22",
  "cba_test_total_time_s": 589.000000,
  "cba_tested_capacity_ah": 5.530000
}

File: Final Dataset/HRB_A_334.json
{
  "cycle_id": "HRB_A_334",
  "main_dat_found": true,
  "discharge_date": "9/11/2024",
  "discharge_start_time": "4:05:03 PM",
  "discharge_length": 589.584000,
  "start_sustain_ok": false,
  "start_extra_spike_count": 0,
  "end_sustain_ok": true,
  "end_extra_spike_count": 0,
  "pre_discharge_ocv": 24.986917,
  "pre_discharge_loaded_v": 24.802586,
  "pre_discharge_loaded_i": 6.160767,
  "pre_discharge_internal_resisitance": 0.029920,
  "pre_discharge_avg_temp": 76.226208,
  "post_discharge_ocv": 21.793623,
  "post_discharge_loaded_v": 21.718073,
  "post_discharge_loaded_i": 5.560878,
  "post_discharge_internal_resisitance": 0.013586,
  "post_discharge_avg_temp": 120.025762,
  "Ah_Final": 5.560852,
  "Wh_Final": 123.922386,
  "initial_temperature": 75.797845,
  "SOH": 0.929225,
  "cba_date": "09/11/24",
  "cba_time": "16:05:04",
  "cba_test_total_time_s": 590.000000,
  "cba_tested_capacity_ah": 5.540000
}

File: Final Dataset/HRB_A_335.json
{
  "cycle_id": "HRB_A_335",
  "main_dat_found": true,
  "discharge_date": "9/12/2024",
  "discharge_start_time": "8:49:48 AM",
  "discharge_length": 591.454000,
  "start_sustain_ok": false,
  "start_extra_spike_count": 0,
  "end_sustain_ok": true,
  "end_extra_spike_count": 0,
  "pre_discharge_ocv": 25.017437,
  "pre_discharge_loaded_v": 24.841278,
  "pre_discharge_loaded_i": 6.184025,
  "pre_discharge_internal_resisitance": 0.028486,
  "pre_discharge_avg_temp": 74.797040,
  "post_discharge_ocv": 21.877687,
  "post_discharge_loaded_v": 21.798337,
  "post_discharge_loaded_i": 5.590159,
  "post_discharge_internal_resisitance": 0.014195,
  "post_discharge_avg_temp": 120.634866,
  "Ah_Final": 5.594429,
  "Wh_Final": 124.559261,
  "initial_temperature": 74.125023,
  "SOH": 0.934000,
  "cba_date": "09/12/24",
  "cba_time": "08:49:57",
  "cba_test_total_time_s": 592.000000,
  "cba_tested_capacity_ah": 5.560000
}

File: Final Dataset/HRB_A_336.json
{
  "cycle_id": "HRB_A_336",
  "main_dat_found": true,
  "discharge_date": "9/12/2024",
  "discharge_start_time": "10:48:20 AM",
  "discharge_length": 584.532000,
  "start_sustain_ok": false,
  "start_extra_spike_count": 0,
  "end_sustain_ok": true,
  "end_extra_spike_count": 0,
  "pre_discharge_ocv": -29404.204935,
  "pre_discharge_loaded_v": 24.759968,
  "pre_discharge_loaded_i": 6.200482,
  "pre_discharge_internal_resisitance": -4746.237967,
  "pre_discharge_avg_temp": 74.043131,
  "post_discharge_ocv": 21.935556,
  "post_discharge_loaded_v": 21.853062,
  "post_discharge_loaded_i": 5.561628,
  "post_discharge_internal_resisitance": 0.014833,
  "post_discharge_avg_temp": 118.220709,
  "Ah_Final": 5.540114,
  "Wh_Final": 123.154509,
  "initial_temperature": 73.597253,
  "SOH": 0.923467,
  "cba_date": "09/12/24",
  "cba_time": "10:48:27",
  "cba_test_total_time_s": 585.000000,
  "cba_tested_capacity_ah": 5.500000
}

File: Final Dataset/HRB_A_337.json
{
  "cycle_id": "HRB_A_337",
  "main_dat_found": true,
  "discharge_date": "9/12/2024",
  "discharge_start_time": "12:42:20 PM",
  "discharge_length": 581.358000,
  "start_sustain_ok": false,
  "start_extra_spike_count": 0,
  "end_sustain_ok": true,
  "end_extra_spike_count": 0,
  "pre_discharge_ocv": NaN,
  "pre_discharge_loaded_v": NaN,
  "pre_discharge_loaded_i": NaN,
  "pre_discharge_internal_resisitance": NaN,
  "pre_discharge_avg_temp": NaN,
  "post_discharge_ocv": 21.793644,
  "post_discharge_loaded_v": 21.721610,
  "post_discharge_loaded_i": 5.517867,
  "post_discharge_internal_resisitance": 0.013055,
  "post_discharge_avg_temp": 118.199764,
  "Ah_Final": 5.495303,
  "Wh_Final": 122.176666,
  "initial_temperature": 73.591398,
  "SOH": 0.916135,
  "cba_date": "09/12/24",
  "cba_time": "12:42:21",
  "cba_test_total_time_s": 581.000000,
  "cba_tested_capacity_ah": 5.460000
}

File: Final Dataset/HRB_A_338.json
{
  "cycle_id": "HRB_A_338",
  "main_dat_found": true,
  "discharge_date": "9/12/2024",
  "discharge_start_time": "2:32:57 PM",
  "discharge_length": 588.982000,
  "start_sustain_ok": false,
  "start_extra_spike_count": 0,
  "end_sustain_ok": true,
  "end_extra_spike_count": 0,
  "pre_discharge_ocv": 25.003862,
  "pre_discharge_loaded_v": 24.831152,
  "pre_discharge_loaded_i": 6.103721,
  "pre_discharge_internal_resisitance": 0.028296,
  "pre_discharge_avg_temp": 74.624029,
  "post_discharge_ocv": 21.789876,
  "post_discharge_loaded_v": 21.720160,
  "post_discharge_loaded_i": 5.373327,
  "post_discharge_internal_resisitance": 0.012974,
  "post_discharge_avg_temp": 119.718221,
  "Ah_Final": 5.562335,
  "Wh_Final": 123.863094,
  "initial_temperature": 74.162619,
  "SOH": 0.928780,
  "cba_date": "09/12/24",
  "cba_time": "14:32:57",
  "cba_test_total_time_s": 589.000000,
  "cba_tested_capacity_ah": 5.530000
}

File: Final Dataset/HRB_A_339.json
{
  "cycle_id": "HRB_A_339",
  "main_dat_found": true,
  "discharge_date": "9/12/2024",
  "discharge_start_time": "4:21:09 PM",
  "discharge_length": 585.272000,
  "start_sustain_ok": false,
  "start_extra_spike_count": 0,
  "end_sustain_ok": true,
  "end_extra_spike_count": 0,
  "pre_discharge_ocv": 24.975638,
  "pre_discharge_loaded_v": 24.806774,
  "pre_discharge_loaded_i": 6.192295,
  "pre_discharge_internal_resisitance": 0.027270,
  "pre_discharge_avg_temp": 74.948778,
  "post_discharge_ocv": 21.829361,
  "post_discharge_loaded_v": 21.750991,
  "post_discharge_loaded_i": 5.551158,
  "post_discharge_internal_resisitance": 0.014118,
  "post_discharge_avg_temp": 118.698665,
  "Ah_Final": 5.529751,
  "Wh_Final": 123.072690,
  "initial_temperature": 74.438426,
  "SOH": 0.922853,
  "cba_date": "09/12/24",
  "cba_time": "16:21:12",
  "cba_test_total_time_s": 585.000000,
  "cba_tested_capacity_ah": 5.500000
}

File: Final Dataset/HRB_A_34.json
{
  "cycle_id": "HRB_A_34",
  "main_dat_found": true,
  "discharge_date": "11/10/2023",
  "discharge_start_time": "1:51:31 PM",
  "discharge_length": 614.422000,
  "start_sustain_ok": false,
  "start_extra_spike_count": 0,
  "end_sustain_ok": true,
  "end_extra_spike_count": 0,
  "pre_discharge_ocv": 24.946335,
  "pre_discharge_loaded_v": 24.690976,
  "pre_discharge_loaded_i": 6.125619,
  "pre_discharge_internal_resisitance": 0.041687,
  "pre_discharge_avg_temp": 73.115639,
  "post_discharge_ocv": 21.869293,
  "post_discharge_loaded_v": 21.761913,
  "post_discharge_loaded_i": 5.654917,
  "post_discharge_internal_resisitance": 0.018989,
  "post_discharge_avg_temp": 122.349573,
  "Ah_Final": 5.848382,
  "Wh_Final": 129.888161,
  "initial_temperature": 72.733614,
  "SOH": 0.973959,
  "cba_date": "11/10/23",
  "cba_time": "13:51:31",
  "cba_test_total_time_s": 615.000000,
  "cba_tested_capacity_ah": 5.780000
}

File: Final Dataset/HRB_A_340.json
{
  "cycle_id": "HRB_A_340",
  "main_dat_found": true,
  "discharge_date": "9/13/2024",
  "discharge_start_time": "11:40:50 AM",
  "discharge_length": 590.502000,
  "start_sustain_ok": false,
  "start_extra_spike_count": 0,
  "end_sustain_ok": true,
  "end_extra_spike_count": 0,
  "pre_discharge_ocv": 25.000315,
  "pre_discharge_loaded_v": 24.834171,
  "pre_discharge_loaded_i": 6.169153,
  "pre_discharge_internal_resisitance": 0.026931,
  "pre_discharge_avg_temp": 73.573887,
  "post_discharge_ocv": 21.769082,
  "post_discharge_loaded_v": 21.696441,
  "post_discharge_loaded_i": 5.544947,
  "post_discharge_internal_resisitance": 0.013100,
  "post_discharge_avg_temp": 119.871478,
  "Ah_Final": 5.570060,
  "Wh_Final": 124.112965,
  "initial_temperature": 73.195400,
  "SOH": 0.930654,
  "cba_date": "09/13/24",
  "cba_time": "11:40:50",
  "cba_test_total_time_s": 591.000000,
  "cba_tested_capacity_ah": 5.540000
}

File: Final Dataset/HRB_A_341.json
{
  "cycle_id": "HRB_A_341",
  "main_dat_found": true,
  "discharge_date": "9/13/2024",
  "discharge_start_time": "1:20:37 PM",
  "discharge_length": 593.654000,
  "start_sustain_ok": false,
  "start_extra_spike_count": 0,
  "end_sustain_ok": true,
  "end_extra_spike_count": 0,
  "pre_discharge_ocv": 25.005857,
  "pre_discharge_loaded_v": 24.819395,
  "pre_discharge_loaded_i": 6.208994,
  "pre_discharge_internal_resisitance": 0.030031,
  "pre_discharge_avg_temp": 77.326721,
  "post_discharge_ocv": 21.832203,
  "post_discharge_loaded_v": 21.752256,
  "post_discharge_loaded_i": 5.572147,
  "post_discharge_internal_resisitance": 0.014348,
  "post_discharge_avg_temp": 120.306636,
  "Ah_Final": 5.597383,
  "Wh_Final": 124.850287,
  "initial_temperature": 76.668279,
  "SOH": 0.936183,
  "cba_date": "09/13/24",
  "cba_time": "13:20:37",
  "cba_test_total_time_s": 594.000000,
  "cba_tested_capacity_ah": 5.570000
}

File: Final Dataset/HRB_A_342.json
{
  "cycle_id": "HRB_A_342",
  "main_dat_found": true,
  "discharge_date": "9/13/2024",
  "discharge_start_time": "2:59:42 PM",
  "discharge_length": 591.436000,
  "start_sustain_ok": false,
  "start_extra_spike_count": 0,
  "end_sustain_ok": true,
  "end_extra_spike_count": 0,
  "pre_discharge_ocv": 24.959011,
  "pre_discharge_loaded_v": 24.818544,
  "pre_discharge_loaded_i": 6.199185,
  "pre_discharge_internal_resisitance": 0.022659,
  "pre_discharge_avg_temp": 76.988554,
  "post_discharge_ocv": 21.874828,
  "post_discharge_loaded_v": 21.801429,
  "post_discharge_loaded_i": 5.549307,
  "post_discharge_internal_resisitance": 0.013227,
  "post_discharge_avg_temp": 119.153874,
  "Ah_Final": 5.575912,
  "Wh_Final": 124.411741,
  "initial_temperature": 76.245083,
  "SOH": 0.932894,
  "cba_date": "09/13/24",
  "cba_time": "14:59:48",
  "cba_test_total_time_s": 592.000000,
  "cba_tested_capacity_ah": 5.540000
}

File: Final Dataset/HRB_A_343.json
{
  "cycle_id": "HRB_A_343",
  "main_dat_found": true,
  "discharge_date": "9/13/2024",
  "discharge_start_time": "4:44:53 PM",
  "discharge_length": 591.082000,
  "start_sustain_ok": false,
  "start_extra_spike_count": 0,
  "end_sustain_ok": true,
  "end_extra_spike_count": 0,
  "pre_discharge_ocv": 25.011597,
  "pre_discharge_loaded_v": 24.846357,
  "pre_discharge_loaded_i": 6.155808,
  "pre_discharge_internal_resisitance": 0.026843,
  "pre_discharge_avg_temp": 74.774653,
  "post_discharge_ocv": 21.856295,
  "post_discharge_loaded_v": 21.777751,
  "post_discharge_loaded_i": 5.570856,
  "post_discharge_internal_resisitance": 0.014099,
  "post_discharge_avg_temp": 118.955302,
  "Ah_Final": 5.574797,
  "Wh_Final": 124.249492,
  "initial_temperature": 74.325962,
  "SOH": 0.931678,
  "cba_date": "09/13/24",
  "cba_time": "16:45:02",
  "cba_test_total_time_s": 591.000000,
  "cba_tested_capacity_ah": 5.550000
}

File: Final Dataset/HRB_A_344.json
{
  "cycle_id": "HRB_A_344",
  "main_dat_found": true,
  "discharge_date": "9/16/2024",
  "discharge_start_time": "9:26:31 AM",
  "discharge_length": 586.620000,
  "start_sustain_ok": false,
  "start_extra_spike_count": 0,
  "end_sustain_ok": true,
  "end_extra_spike_count": 0,
  "pre_discharge_ocv": 24.869198,
  "pre_discharge_loaded_v": 24.814859,
  "pre_discharge_loaded_i": 6.102554,
  "pre_discharge_internal_resisitance": 0.008904,
  "pre_discharge_avg_temp": 73.408057,
  "post_discharge_ocv": 21.865591,
  "post_discharge_loaded_v": 21.792888,
  "post_discharge_loaded_i": 5.495553,
  "post_discharge_internal_resisitance": 0.013230,
  "post_discharge_avg_temp": 118.412497,
  "Ah_Final": 5.526844,
  "Wh_Final": 123.104981,
  "initial_temperature": 73.031028,
  "SOH": 0.923096,
  "cba_date": "09/16/24",
  "cba_time": "09:26:33",
  "cba_test_total_time_s": 587.000000,
  "cba_tested_capacity_ah": 5.510000
}

File: Final Dataset/HRB_A_345.json
{
  "cycle_id": "HRB_A_345",
  "main_dat_found": true,
  "discharge_date": "9/16/2024",
  "discharge_start_time": "11:03:06 AM",
  "discharge_length": 591.214000,
  "start_sustain_ok": false,
  "start_extra_spike_count": 0,
  "end_sustain_ok": true,
  "end_extra_spike_count": 0,
  "pre_discharge_ocv": 24.975937,
  "pre_discharge_loaded_v": 24.472601,
  "pre_discharge_loaded_i": 6.175882,
  "pre_discharge_internal_resisitance": 0.081500,
  "pre_discharge_avg_temp": 75.722333,
  "post_discharge_ocv": 21.871944,
  "post_discharge_loaded_v": 21.798902,
  "post_discharge_loaded_i": 5.530257,
  "post_discharge_internal_resisitance": 0.013208,
  "post_discharge_avg_temp": 119.522430,
  "Ah_Final": 5.564572,
  "Wh_Final": 124.124827,
  "initial_temperature": 75.288479,
  "SOH": 0.930743,
  "cba_date": "09/16/24",
  "cba_time": "11:03:09",
  "cba_test_total_time_s": 591.000000,
  "cba_tested_capacity_ah": 5.540000
}

File: Final Dataset/HRB_A_346.json
{
  "cycle_id": "HRB_A_346",
  "main_dat_found": true,
  "discharge_date": "9/16/2024",
  "discharge_start_time": "1:04:14 PM",
  "discharge_length": 586.164000,
  "start_sustain_ok": false,
  "start_extra_spike_count": 0,
  "end_sustain_ok": true,
  "end_extra_spike_count": 0,
  "pre_discharge_ocv": 24.782991,
  "pre_discharge_loaded_v": 24.793953,
  "pre_discharge_loaded_i": 6.125047,
  "pre_discharge_internal_resisitance": -0.001790,
  "pre_discharge_avg_temp": 75.060697,
  "post_discharge_ocv": 20.120448,
  "post_discharge_loaded_v": 21.835228,
  "post_discharge_loaded_i": 5.509604,
  "post_discharge_internal_resisitance": -0.311235,
  "post_discharge_avg_temp": 119.208187,
  "Ah_Final": 5.530890,
  "Wh_Final": 123.070450,
  "initial_temperature": 74.631711,
  "SOH": 0.922837,
  "cba_date": "09/16/24",
  "cba_time": "13:04:29",
  "cba_test_total_time_s": 586.000000,
  "cba_tested_capacity_ah": 5.510000
}

File: Final Dataset/HRB_A_347.json
{
  "cycle_id": "HRB_A_347",
  "main_dat_found": true,
  "discharge_date": "9/16/2024",
  "discharge_start_time": "3:09:45 PM",
  "discharge_length": 591.872000,
  "start_sustain_ok": false,
  "start_extra_spike_count": 0,
  "end_sustain_ok": true,
  "end_extra_spike_count": 0,
  "pre_discharge_ocv": 24.978168,
  "pre_discharge_loaded_v": 24.830413,
  "pre_discharge_loaded_i": 6.186040,
  "pre_discharge_internal_resisitance": 0.023885,
  "pre_discharge_avg_temp": 74.469550,
  "post_discharge_ocv": 21.718023,
  "post_discharge_loaded_v": 21.657876,
  "post_discharge_loaded_i": 5.507883,
  "post_discharge_internal_resisitance": 0.010920,
  "post_discharge_avg_temp": 119.451586,
  "Ah_Final": 5.575078,
  "Wh_Final": 124.292302,
  "initial_temperature": 74.005949,
  "SOH": 0.931999,
  "cba_date": "09/16/24",
  "cba_time": "15:09:51",
  "cba_test_total_time_s": 592.000000,
  "cba_tested_capacity_ah": 5.550000
}

File: Final Dataset/HRB_A_348.json
{
  "cycle_id": "HRB_A_348",
  "main_dat_found": true,
  "discharge_date": "9/16/2024",
  "discharge_start_time": "4:53:47 PM",
  "discharge_length": 592.114000,
  "start_sustain_ok": false,
  "start_extra_spike_count": 0,
  "end_sustain_ok": true,
  "end_extra_spike_count": 0,
  "pre_discharge_ocv": 24.959870,
  "pre_discharge_loaded_v": 24.817747,
  "pre_discharge_loaded_i": 6.148544,
  "pre_discharge_internal_resisitance": 0.023115,
  "pre_discharge_avg_temp": 75.220931,
  "post_discharge_ocv": 21.747226,
  "post_discharge_loaded_v": 21.682494,
  "post_discharge_loaded_i": 5.516874,
  "post_discharge_internal_resisitance": 0.011734,
  "post_discharge_avg_temp": 119.657736,
  "Ah_Final": 5.571891,
  "Wh_Final": 124.294202,
  "initial_temperature": 74.822107,
  "SOH": 0.932013,
  "cba_date": "09/16/24",
  "cba_time": "16:53:51",
  "cba_test_total_time_s": 592.000000,
  "cba_tested_capacity_ah": 5.550000
}

File: Final Dataset/HRB_A_349.json
{
  "cycle_id": "HRB_A_349",
  "main_dat_found": true,
  "discharge_date": "9/16/2024",
  "discharge_start_time": "6:45:54 PM",
  "discharge_length": 591.804000,
  "start_sustain_ok": false,
  "start_extra_spike_count": 0,
  "end_sustain_ok": true,
  "end_extra_spike_count": 0,
  "pre_discharge_ocv": 24.956344,
  "pre_discharge_loaded_v": 24.819112,
  "pre_discharge_loaded_i": 6.189992,
  "pre_discharge_internal_resisitance": 0.022170,
  "pre_discharge_avg_temp": 75.327525,
  "post_discharge_ocv": 21.796574,
  "post_discharge_loaded_v": 21.729574,
  "post_discharge_loaded_i": 5.521026,
  "post_discharge_internal_resisitance": 0.012135,
  "post_discharge_avg_temp": 120.042936,
  "Ah_Final": 5.571281,
  "Wh_Final": 124.332555,
  "initial_temperature": 74.714233,
  "SOH": 0.932300,
  "cba_date": "09/16/24",
  "cba_time": "18:45:57",
  "cba_test_total_time_s": 592.000000,
  "cba_tested_capacity_ah": 5.550000
}

File: Final Dataset/HRB_A_35.json
{
  "cycle_id": "HRB_A_35",
  "main_dat_found": true,
  "discharge_date": "11/10/2023",
  "discharge_start_time": "5:40:49 PM",
  "discharge_length": 608.032000,
  "start_sustain_ok": false,
  "start_extra_spike_count": 0,
  "end_sustain_ok": true,
  "end_extra_spike_count": 0,
  "pre_discharge_ocv": 24.923520,
  "pre_discharge_loaded_v": 24.682906,
  "pre_discharge_loaded_i": 5.357770,
  "pre_discharge_internal_resisitance": 0.044909,
  "pre_discharge_avg_temp": 73.334237,
  "post_discharge_ocv": 21.854952,
  "post_discharge_loaded_v": 21.715799,
  "post_discharge_loaded_i": 4.960066,
  "post_discharge_internal_resisitance": 0.028055,
  "post_discharge_avg_temp": 122.154869,
  "Ah_Final": 5.816046,
  "Wh_Final": 129.020096,
  "initial_temperature": 72.596344,
  "SOH": 0.967450,
  "cba_date": "11/10/23",
  "cba_time": "17:40:50",
  "cba_test_total_time_s": 608.000000,
  "cba_tested_capacity_ah": 5.730000
}

File: Final Dataset/HRB_A_350.json
{
  "cycle_id": "HRB_A_350",
  "main_dat_found": true,
  "discharge_date": "9/16/2024",
  "discharge_start_time": "8:32:56 PM",
  "discharge_length": 592.924000,
  "start_sustain_ok": false,
  "start_extra_spike_count": 0,
  "end_sustain_ok": true,
  "end_extra_spike_count": 0,
  "pre_discharge_ocv": 24.966411,
  "pre_discharge_loaded_v": 24.829366,
  "pre_discharge_loaded_i": 6.176117,
  "pre_discharge_internal_resisitance": 0.022189,
  "pre_discharge_avg_temp": 75.835003,
  "post_discharge_ocv": 21.777941,
  "post_discharge_loaded_v": 21.711656,
  "post_discharge_loaded_i": 5.525368,
  "post_discharge_internal_resisitance": 0.011997,
  "post_discharge_avg_temp": 120.348221,
  "Ah_Final": 5.581331,
  "Wh_Final": 124.556110,
  "initial_temperature": 75.154521,
  "SOH": 0.933977,
  "cba_date": "09/16/24",
  "cba_time": "20:32:59",
  "cba_test_total_time_s": 593.000000,
  "cba_tested_capacity_ah": 5.560000
}

File: Final Dataset/HRB_A_351.json
{
  "cycle_id": "HRB_A_351",
  "main_dat_found": true,
  "discharge_date": "9/16/2024",
  "discharge_start_time": "10:14:03 PM",
  "discharge_length": 589.424000,
  "start_sustain_ok": false,
  "start_extra_spike_count": 0,
  "end_sustain_ok": true,
  "end_extra_spike_count": 0,
  "pre_discharge_ocv": 24.954029,
  "pre_discharge_loaded_v": 24.814483,
  "pre_discharge_loaded_i": 6.177542,
  "pre_discharge_internal_resisitance": 0.022589,
  "pre_discharge_avg_temp": 74.472771,
  "post_discharge_ocv": 20.973566,
  "post_discharge_loaded_v": 21.483105,
  "post_discharge_loaded_i": 5.515043,
  "post_discharge_internal_resisitance": -0.092391,
  "post_discharge_avg_temp": 118.774268,
  "Ah_Final": 5.549468,
  "Wh_Final": 123.797816,
  "initial_temperature": 73.936154,
  "SOH": 0.928291,
  "cba_date": "09/16/24",
  "cba_time": "22:14:07",
  "cba_test_total_time_s": 590.000000,
  "cba_tested_capacity_ah": 5.530000
}

File: Final Dataset/HRB_A_352.json
{
  "cycle_id": "HRB_A_352",
  "main_dat_found": true,
  "discharge_date": "9/17/2024",
  "discharge_start_time": "9:07:10 AM",
  "discharge_length": 586.070000,
  "start_sustain_ok": false,
  "start_extra_spike_count": 0,
  "end_sustain_ok": true,
  "end_extra_spike_count": 0,
  "pre_discharge_ocv": 24.978741,
  "pre_discharge_loaded_v": 24.820617,
  "pre_discharge_loaded_i": 6.021867,
  "pre_discharge_internal_resisitance": 0.026258,
  "pre_discharge_avg_temp": 72.000316,
  "post_discharge_ocv": 21.938715,
  "post_discharge_loaded_v": 21.862845,
  "post_discharge_loaded_i": 5.482412,
  "post_discharge_internal_resisitance": 0.013839,
  "post_discharge_avg_temp": 115.601142,
  "Ah_Final": 5.525881,
  "Wh_Final": 123.003003,
  "initial_temperature": 71.314732,
  "SOH": 0.922331,
  "cba_date": "09/17/24",
  "cba_time": "09:07:10",
  "cba_test_total_time_s": 586.000000,
  "cba_tested_capacity_ah": 5.510000
}

File: Final Dataset/HRB_A_353.json
{
  "cycle_id": "HRB_A_353",
  "main_dat_found": true,
  "discharge_date": "9/17/2024",
  "discharge_start_time": "10:45:51 AM",
  "discharge_length": 590.474000,
  "start_sustain_ok": false,
  "start_extra_spike_count": 0,
  "end_sustain_ok": true,
  "end_extra_spike_count": 0,
  "pre_discharge_ocv": 24.976421,
  "pre_discharge_loaded_v": 24.825422,
  "pre_discharge_loaded_i": 6.186275,
  "pre_discharge_internal_resisitance": 0.024409,
  "pre_discharge_avg_temp": 74.991369,
  "post_discharge_ocv": 21.868202,
  "post_discharge_loaded_v": 21.794026,
  "post_discharge_loaded_i": 5.564158,
  "post_discharge_internal_resisitance": 0.013331,
  "post_discharge_avg_temp": 119.577971,
  "Ah_Final": 5.566902,
  "Wh_Final": 124.107344,
  "initial_temperature": 74.452479,
  "SOH": 0.930612,
  "cba_date": "09/17/24",
  "cba_time": "10:45:51",
  "cba_test_total_time_s": 591.000000,
  "cba_tested_capacity_ah": 5.540000
}

File: Final Dataset/HRB_A_354.json
{
  "cycle_id": "HRB_A_354",
  "main_dat_found": true,
  "discharge_date": "9/17/2024",
  "discharge_start_time": "12:34:34 PM",
  "discharge_length": 592.776000,
  "start_sustain_ok": false,
  "start_extra_spike_count": 0,
  "end_sustain_ok": true,
  "end_extra_spike_count": 0,
  "pre_discharge_ocv": 24.991724,
  "pre_discharge_loaded_v": 24.902549,
  "pre_discharge_loaded_i": 3.425043,
  "pre_discharge_internal_resisitance": 0.026036,
  "pre_discharge_avg_temp": 75.225685,
  "post_discharge_ocv": 21.497357,
  "post_discharge_loaded_v": 21.666736,
  "post_discharge_loaded_i": 5.540760,
  "post_discharge_internal_resisitance": -0.030570,
  "post_discharge_avg_temp": 119.544311,
  "Ah_Final": 5.587752,
  "Wh_Final": 124.614677,
  "initial_temperature": 74.722258,
  "SOH": 0.934416,
  "cba_date": "09/17/24",
  "cba_time": "12:34:34",
  "cba_test_total_time_s": 593.000000,
  "cba_tested_capacity_ah": 5.560000
}

File: Final Dataset/HRB_A_355.json
{
  "cycle_id": "HRB_A_355",
  "main_dat_found": true,
  "discharge_date": "9/17/2024",
  "discharge_start_time": "3:03:05 PM",
  "discharge_length": 592.112000,
  "start_sustain_ok": false,
  "start_extra_spike_count": 0,
  "end_sustain_ok": true,
  "end_extra_spike_count": 0,
  "pre_discharge_ocv": 25.007627,
  "pre_discharge_loaded_v": 24.885901,
  "pre_discharge_loaded_i": 4.968808,
  "pre_discharge_internal_resisitance": 0.024498,
  "pre_discharge_avg_temp": 74.521459,
  "post_discharge_ocv": 21.770497,
  "post_discharge_loaded_v": 21.705042,
  "post_discharge_loaded_i": 5.345183,
  "post_discharge_internal_resisitance": 0.012246,
  "post_discharge_avg_temp": 119.832796,
  "Ah_Final": 5.577970,
  "Wh_Final": 124.397060,
  "initial_temperature": 73.969978,
  "SOH": 0.932784,
  "cba_date": "09/17/24",
  "cba_time": "15:03:05",
  "cba_test_total_time_s": 592.000000,
  "cba_tested_capacity_ah": 5.560000
}

File: Final Dataset/HRB_A_356.json
{
  "cycle_id": "HRB_A_356",
  "main_dat_found": true,
  "discharge_date": "9/17/2024",
  "discharge_start_time": "4:58:05 PM",
  "discharge_length": 592.064000,
  "start_sustain_ok": false,
  "start_extra_spike_count": 0,
  "end_sustain_ok": true,
  "end_extra_spike_count": 0,
  "pre_discharge_ocv": 24.992399,
  "pre_discharge_loaded_v": 24.829238,
  "pre_discharge_loaded_i": 6.152769,
  "pre_discharge_internal_resisitance": 0.026518,
  "pre_discharge_avg_temp": 75.498995,
  "post_discharge_ocv": 21.373620,
  "post_discharge_loaded_v": 20.148122,
  "post_discharge_loaded_i": 5.533186,
  "post_discharge_internal_resisitance": 0.221481,
  "post_discharge_avg_temp": 120.216087,
  "Ah_Final": 5.578514,
  "Wh_Final": 124.392617,
  "initial_temperature": 75.015603,
  "SOH": 0.932751,
  "cba_date": "09/17/24",
  "cba_time": "16:58:05",
  "cba_test_total_time_s": 596.000000,
  "cba_tested_capacity_ah": 5.550000
}

File: Final Dataset/HRB_A_357.json
{
  "cycle_id": "HRB_A_357",
  "main_dat_found": true,
  "discharge_date": "9/18/2024",
  "discharge_start_time": "9:31:50 AM",
  "discharge_length": 587.412000,
  "start_sustain_ok": false,
  "start_extra_spike_count": 0,
  "end_sustain_ok": true,
  "end_extra_spike_count": 0,
  "pre_discharge_ocv": 24.978781,
  "pre_discharge_loaded_v": 24.831152,
  "pre_discharge_loaded_i": 6.187468,
  "pre_discharge_internal_resisitance": 0.023859,
  "pre_discharge_avg_temp": 73.503760,
  "post_discharge_ocv": 21.873903,
  "post_discharge_loaded_v": 21.797832,
  "post_discharge_loaded_i": 5.555938,
  "post_discharge_internal_resisitance": 0.013692,
  "post_discharge_avg_temp": 119.266244,
  "Ah_Final": 5.549168,
  "Wh_Final": 123.653593,
  "initial_temperature": 72.995058,
  "SOH": 0.927209,
  "cba_date": "09/18/24",
  "cba_time": "09:31:53",
  "cba_test_total_time_s": 588.000000,
  "cba_tested_capacity_ah": 5.510000
}

File: Final Dataset/HRB_A_358.json
{
  "cycle_id": "HRB_A_358",
  "main_dat_found": true,
  "discharge_date": "9/18/2024",
  "discharge_start_time": "11:21:01 AM",
  "discharge_length": 590.464000,
  "start_sustain_ok": false,
  "start_extra_spike_count": 0,
  "end_sustain_ok": true,
  "end_extra_spike_count": 0,
  "pre_discharge_ocv": 25.014028,
  "pre_discharge_loaded_v": 24.813285,
  "pre_discharge_loaded_i": 6.149320,
  "pre_discharge_internal_resisitance": 0.032645,
  "pre_discharge_avg_temp": 75.367436,
  "post_discharge_ocv": 21.853930,
  "post_discharge_loaded_v": 21.770629,
  "post_discharge_loaded_i": 5.540087,
  "post_discharge_internal_resisitance": 0.015036,
  "post_discharge_avg_temp": 119.779148,
  "Ah_Final": 5.577506,
  "Wh_Final": 124.246414,
  "initial_temperature": 74.927414,
  "SOH": 0.931655,
  "cba_date": "09/18/24",
  "cba_time": "11:21:02",
  "cba_test_total_time_s": 591.000000,
  "cba_tested_capacity_ah": 5.540000
}

File: Final Dataset/HRB_A_359.json
{
  "cycle_id": "HRB_A_359",
  "main_dat_found": true,
  "discharge_date": "9/18/2024",
  "discharge_start_time": "12:59:34 PM",
  "discharge_length": 591.288000,
  "start_sustain_ok": false,
  "start_extra_spike_count": 0,
  "end_sustain_ok": true,
  "end_extra_spike_count": 0,
  "pre_discharge_ocv": 24.984577,
  "pre_discharge_loaded_v": 24.840673,
  "pre_discharge_loaded_i": 6.183051,
  "pre_discharge_internal_resisitance": 0.023274,
  "pre_discharge_avg_temp": 75.642327,
  "post_discharge_ocv": 21.810941,
  "post_discharge_loaded_v": 21.742538,
  "post_discharge_loaded_i": 5.543602,
  "post_discharge_internal_resisitance": 0.012339,
  "post_discharge_avg_temp": 119.550282,
  "Ah_Final": 5.568589,
  "Wh_Final": 124.278781,
  "initial_temperature": 74.852768,
  "SOH": 0.931897,
  "cba_date": "09/18/24",
  "cba_time": "12:59:35",
  "cba_test_total_time_s": 591.000000,
  "cba_tested_capacity_ah": 5.540000
}

File: Final Dataset/HRB_A_36.json
{
  "cycle_id": "HRB_A_36",
  "main_dat_found": true,
  "discharge_date": "11/13/2023",
  "discharge_start_time": "10:04:24 AM",
  "discharge_length": 604.556000,
  "start_sustain_ok": false,
  "start_extra_spike_count": 0,
  "end_sustain_ok": true,
  "end_extra_spike_count": 0,
  "pre_discharge_ocv": 24.940847,
  "pre_discharge_loaded_v": 24.602384,
  "pre_discharge_loaded_i": 6.091149,
  "pre_discharge_internal_resisitance": 0.055566,
  "pre_discharge_avg_temp": 70.358271,
  "post_discharge_ocv": 21.902753,
  "post_discharge_loaded_v": 21.781176,
  "post_discharge_loaded_i": 5.678496,
  "post_discharge_internal_resisitance": 0.021410,
  "post_discharge_avg_temp": 120.586606,
  "Ah_Final": 5.767370,
  "Wh_Final": 127.775843,
  "initial_temperature": 70.081828,
  "SOH": 0.958120,
  "cba_date": "11/13/23",
  "cba_time": "10:04:25",
  "cba_test_total_time_s": 605.000000,
  "cba_tested_capacity_ah": 5.700000
}

File: Final Dataset/HRB_A_360.json
{
  "cycle_id": "HRB_A_360",
  "main_dat_found": true,
  "discharge_date": "9/18/2024",
  "discharge_start_time": "2:33:47 PM",
  "discharge_length": 594.108000,
  "start_sustain_ok": false,
  "start_extra_spike_count": 0,
  "end_sustain_ok": true,
  "end_extra_spike_count": 0,
  "pre_discharge_ocv": 24.984346,
  "pre_discharge_loaded_v": 24.846508,
  "pre_discharge_loaded_i": 6.255209,
  "pre_discharge_internal_resisitance": 0.022036,
  "pre_discharge_avg_temp": 77.194931,
  "post_discharge_ocv": 21.881459,
  "post_discharge_loaded_v": 21.809785,
  "post_discharge_loaded_i": 5.520906,
  "post_discharge_internal_resisitance": 0.012982,
  "post_discharge_avg_temp": 119.907182,
  "Ah_Final": 5.599867,
  "Wh_Final": 125.058937,
  "initial_temperature": 76.627793,
  "SOH": 0.937747,
  "cba_date": "09/18/24",
  "cba_time": "14:33:48",
  "cba_test_total_time_s": 594.000000,
  "cba_tested_capacity_ah": 5.560000
}

File: Final Dataset/HRB_A_361.json
{
  "cycle_id": "HRB_A_361",
  "main_dat_found": true,
  "discharge_date": "9/18/2024",
  "discharge_start_time": "4:23:41 PM",
  "discharge_length": 590.554000,
  "start_sustain_ok": false,
  "start_extra_spike_count": 0,
  "end_sustain_ok": true,
  "end_extra_spike_count": 0,
  "pre_discharge_ocv": 24.951509,
  "pre_discharge_loaded_v": 24.812900,
  "pre_discharge_loaded_i": 6.164565,
  "pre_discharge_internal_resisitance": 0.022485,
  "pre_discharge_avg_temp": 75.849185,
  "post_discharge_ocv": 21.751168,
  "post_discharge_loaded_v": 21.686162,
  "post_discharge_loaded_i": 5.529365,
  "post_discharge_internal_resisitance": 0.011757,
  "post_discharge_avg_temp": 120.071939,
  "Ah_Final": 5.565795,
  "Wh_Final": 124.172384,
  "initial_temperature": 75.417663,
  "SOH": 0.931099,
  "cba_date": "09/18/24",
  "cba_time": "16:23:41",
  "cba_test_total_time_s": 591.000000,
  "cba_tested_capacity_ah": 5.540000
}

File: Final Dataset/HRB_A_362.json
{
  "cycle_id": "HRB_A_362",
  "main_dat_found": true,
  "discharge_date": "9/19/2024",
  "discharge_start_time": "9:25:29 AM",
  "discharge_length": 587.270000,
  "start_sustain_ok": false,
  "start_extra_spike_count": 0,
  "end_sustain_ok": true,
  "end_extra_spike_count": 0,
  "pre_discharge_ocv": 25.002435,
  "pre_discharge_loaded_v": 24.837683,
  "pre_discharge_loaded_i": 6.104091,
  "pre_discharge_internal_resisitance": 0.026990,
  "pre_discharge_avg_temp": 73.345394,
  "post_discharge_ocv": 21.933845,
  "post_discharge_loaded_v": 21.855398,
  "post_discharge_loaded_i": 5.481544,
  "post_discharge_internal_resisitance": 0.014311,
  "post_discharge_avg_temp": 116.557751,
  "Ah_Final": 5.541030,
  "Wh_Final": 123.347708,
  "initial_temperature": 72.826368,
  "SOH": 0.924916,
  "cba_date": "09/19/24",
  "cba_time": "09:25:35",
  "cba_test_total_time_s": 587.000000,
  "cba_tested_capacity_ah": 5.520000
}
