Repository: leewhitcher/LithiumPolymerLongevityModeling

# SciTechForum2027
Data storage repository for the lithium polymer battery life cycle study described in the AIAA SciTech Forum 2027 conference paper "Longevity Modeling of Lithium Polymer Batteries for Advanced Air Mobility"

File: Final Dataset/HRB_A_363.json
{
  "cycle_id": "HRB_A_363",
  "main_dat_found": true,
  "discharge_date": "9/19/2024",
  "discharge_start_time": "11:18:32 AM",
  "discharge_length": 585.188000,
  "start_sustain_ok": false,
  "start_extra_spike_count": 0,
  "end_sustain_ok": true,
  "end_extra_spike_count": 0,
  "pre_discharge_ocv": 25.018457,
  "pre_discharge_loaded_v": 24.845212,
  "pre_discharge_loaded_i": 6.114852,
  "pre_discharge_internal_resisitance": 0.028332,
  "pre_discharge_avg_temp": 74.487286,
  "post_discharge_ocv": 21.872730,
  "post_discharge_loaded_v": 21.788648,
  "post_discharge_loaded_i": 5.544814,
  "post_discharge_internal_resisitance": 0.015164,
  "post_discharge_avg_temp": 118.740967,
  "Ah_Final": 5.521663,
  "Wh_Final": 122.875185,
  "initial_temperature": 73.968738,
  "SOH": 0.921372,
  "cba_date": "09/19/24",
  "cba_time": "11:18:37",
  "cba_test_total_time_s": 585.000000,
  "cba_tested_capacity_ah": 5.500000
}

File: Final Dataset/HRB_A_364.json
{
  "cycle_id": "HRB_A_364",
  "main_dat_found": true,
  "discharge_date": "9/19/2024",
  "discharge_start_time": "1:53:47 PM",
  "discharge_length": 588.264000,
  "start_sustain_ok": false,
  "start_extra_spike_count": 0,
  "end_sustain_ok": true,
  "end_extra_spike_count": 0,
  "pre_discharge_ocv": 24.947326,
  "pre_discharge_loaded_v": 24.807576,
  "pre_discharge_loaded_i": 5.838603,
  "pre_discharge_internal_resisitance": 0.023936,
  "pre_discharge_avg_temp": 74.558421,
  "post_discharge_ocv": 21.784328,
  "post_discharge_loaded_v": 21.717642,
  "post_discharge_loaded_i": 5.546731,
  "post_discharge_internal_resisitance": 0.012023,
  "post_discharge_avg_temp": 119.387853,
  "Ah_Final": 5.547899,
  "Wh_Final": 123.640411,
  "initial_temperature": 74.141744,
  "SOH": 0.927110,
  "cba_date": "09/19/24",
  "cba_time": "13:53:47",
  "cba_test_total_time_s": 588.000000,
  "cba_tested_capacity_ah": 5.520000
}

File: Final Dataset/HRB_A_365.json
{
  "cycle_id": "HRB_A_365",
  "main_dat_found": true,
  "discharge_date": "9/19/2024",
  "discharge_start_time": "3:52:00 PM",
  "discharge_length": 592.730000,
  "start_sustain_ok": false,
  "start_extra_spike_count": 0,
  "end_sustain_ok": true,
  "end_extra_spike_count": 0,
  "pre_discharge_ocv": 24.978077,
  "pre_discharge_loaded_v": 24.839113,
  "pre_discharge_loaded_i": 6.150764,
  "pre_discharge_internal_resisitance": 0.022593,
  "pre_discharge_avg_temp": 74.577597,
  "post_discharge_ocv": 21.774162,
  "post_discharge_loaded_v": 21.707681,
  "post_discharge_loaded_i": 5.520498,
  "post_discharge_internal_resisitance": 0.012043,
  "post_discharge_avg_temp": 119.676615,
  "Ah_Final": 5.579284,
  "Wh_Final": 124.514042,
  "initial_temperature": 74.211229,
  "SOH": 0.933661,
  "cba_date": "09/19/24",
  "cba_time": "15:52:03",
  "cba_test_total_time_s": 593.000000,
  "cba_tested_capacity_ah": 5.560000
}

File: Final Dataset/HRB_A_366.json
{
  "cycle_id": "HRB_A_366",
  "main_dat_found": true,
  "discharge_date": "9/20/2024",
  "discharge_start_time": "10:40:10 AM",
  "discharge_length": 592.112000,
  "start_sustain_ok": false,
  "start_extra_spike_count": 0,
  "end_sustain_ok": true,
  "end_extra_spike_count": 0,
  "pre_discharge_ocv": 24.982531,
  "pre_discharge_loaded_v": 24.833709,
  "pre_discharge_loaded_i": 6.150379,
  "pre_discharge_internal_resisitance": 0.024197,
  "pre_discharge_avg_temp": 74.040749,
  "post_discharge_ocv": 21.775286,
  "post_discharge_loaded_v": 21.708740,
  "post_discharge_loaded_i": 5.522123,
  "post_discharge_internal_resisitance": 0.012051,
  "post_discharge_avg_temp": 119.417248,
  "Ah_Final": 5.579857,
  "Wh_Final": 124.388006,
  "initial_temperature": 73.657187,
  "SOH": 0.932716,
  "cba_date": "09/20/24",
  "cba_time": "10:40:10",
  "cba_test_total_time_s": 592.000000,
  "cba_tested_capacity_ah": 5.560000
}

File: Final Dataset/HRB_A_367.json
{
  "cycle_id": "HRB_A_367",
  "main_dat_found": true,
  "discharge_date": "9/20/2024",
  "discharge_start_time": "12:38:42 PM",
  "discharge_length": 595.934000,
  "start_sustain_ok": false,
  "start_extra_spike_count": 0,
  "end_sustain_ok": true,
  "end_extra_spike_count": 0,
  "pre_discharge_ocv": 24.982167,
  "pre_discharge_loaded_v": 24.877990,
  "pre_discharge_loaded_i": 6.212873,
  "pre_discharge_internal_resisitance": 0.016768,
  "pre_discharge_avg_temp": 75.484642,
  "post_discharge_ocv": 21.830091,
  "post_discharge_loaded_v": 21.759540,
  "post_discharge_loaded_i": 5.557797,
  "post_discharge_internal_resisitance": 0.012694,
  "post_discharge_avg_temp": 119.763182,
  "Ah_Final": 5.614175,
  "Wh_Final": 125.320474,
  "initial_temperature": 74.718661,
  "SOH": 0.939708,
  "cba_date": "09/20/24",
  "cba_time": "12:38:44",
  "cba_test_total_time_s": 596.000000,
  "cba_tested_capacity_ah": 5.590000
}

File: Final Dataset/HRB_A_368.json
{
  "cycle_id": "HRB_A_368",
  "main_dat_found": true,
  "discharge_date": "9/20/2024",
  "discharge_start_time": "2:32:13 PM",
  "discharge_length": 586.110000,
  "start_sustain_ok": false,
  "start_extra_spike_count": 0,
  "end_sustain_ok": true,
  "end_extra_spike_count": 0,
  "pre_discharge_ocv": 24.937583,
  "pre_discharge_loaded_v": 24.792089,
  "pre_discharge_loaded_i": 6.166925,
  "pre_discharge_internal_resisitance": 0.023593,
  "pre_discharge_avg_temp": 76.261704,
  "post_discharge_ocv": 13.546471,
  "post_discharge_loaded_v": 21.833970,
  "post_discharge_loaded_i": 5.516852,
  "post_discharge_internal_resisitance": -1.502215,
  "post_discharge_avg_temp": 118.925691,
  "Ah_Final": 5.531147,
  "Wh_Final": 123.274370,
  "initial_temperature": 75.803849,
  "SOH": 0.924366,
  "cba_date": "09/20/24",
  "cba_time": "14:32:18",
  "cba_test_total_time_s": 586.000000,
  "cba_tested_capacity_ah": 5.500000
}

File: Final Dataset/HRB_A_369.json
{
  "cycle_id": "HRB_A_369",
  "main_dat_found": true,
  "discharge_date": "9/20/2024",
  "discharge_start_time": "4:14:38 PM",
  "discharge_length": 87.484000,
  "start_sustain_ok": false,
  "start_extra_spike_count": 2,
  "end_sustain_ok": false,
  "end_extra_spike_count": 0,
  "pre_discharge_ocv": 23.480612,
  "pre_discharge_loaded_v": 24.471982,
  "pre_discharge_loaded_i": 6.188669,
  "pre_discharge_internal_resisitance": -0.160191,
  "pre_discharge_avg_temp": 76.064774,
  "post_discharge_ocv": 21.300753,
  "post_discharge_loaded_v": 21.627272,
  "post_discharge_loaded_i": 5.535091,
  "post_discharge_internal_resisitance": -0.058991,
  "post_discharge_avg_temp": 118.777556,
  "Ah_Final": 0.772997,
  "Wh_Final": 18.314084,
  "initial_temperature": 75.575623,
  "SOH": 0.137327,
  "cba_date": "09/20/24",
  "cba_time": "16:14:45",
  "cba_test_total_time_s": 590.000000,
  "cba_tested_capacity_ah": 5.540000
}

File: Final Dataset/HRB_A_37.json
{
  "cycle_id": "HRB_A_37",
  "main_dat_found": true,
  "discharge_date": "11/13/2023",
  "discharge_start_time": "2:47:03 PM",
  "discharge_length": 601.764000,
  "start_sustain_ok": false,
  "start_extra_spike_count": 0,
  "end_sustain_ok": true,
  "end_extra_spike_count": 0,
  "pre_discharge_ocv": 24.929357,
  "pre_discharge_loaded_v": 24.695199,
  "pre_discharge_loaded_i": 6.125604,
  "pre_discharge_internal_resisitance": 0.038226,
  "pre_discharge_avg_temp": 71.322015,
  "post_discharge_ocv": 21.911601,
  "post_discharge_loaded_v": 21.732502,
  "post_discharge_loaded_i": 5.682862,
  "post_discharge_internal_resisitance": 0.031516,
  "post_discharge_avg_temp": 119.987612,
  "Ah_Final": 5.752013,
  "Wh_Final": 127.302152,
  "initial_temperature": 70.866232,
  "SOH": 0.954568,
  "cba_date": "11/13/23",
  "cba_time": "14:47:09",
  "cba_test_total_time_s": 602.000000,
  "cba_tested_capacity_ah": 5.680000
}

File: Final Dataset/HRB_A_370.json
{
  "cycle_id": "HRB_A_370",
  "main_dat_found": true,
  "discharge_date": "9/23/2024",
  "discharge_start_time": "10:02:40 AM",
  "discharge_length": 589.752000,
  "start_sustain_ok": false,
  "start_extra_spike_count": 0,
  "end_sustain_ok": true,
  "end_extra_spike_count": 0,
  "pre_discharge_ocv": 24.979975,
  "pre_discharge_loaded_v": 24.823233,
  "pre_discharge_loaded_i": 6.132994,
  "pre_discharge_internal_resisitance": 0.025557,
  "pre_discharge_avg_temp": 74.403265,
  "post_discharge_ocv": 21.869310,
  "post_discharge_loaded_v": 21.799206,
  "post_discharge_loaded_i": 5.533346,
  "post_discharge_internal_resisitance": 0.012669,
  "post_discharge_avg_temp": 119.404728,
  "Ah_Final": 5.565471,
  "Wh_Final": 123.968132,
  "initial_temperature": 73.962723,
  "SOH": 0.929568,
  "cba_date": "09/23/24",
  "cba_time": "10:02:42",
  "cba_test_total_time_s": 590.000000,
  "cba_tested_capacity_ah": 5.540000
}

File: Final Dataset/HRB_A_371.json
{
  "cycle_id": "HRB_A_371",
  "main_dat_found": true,
  "discharge_date": "9/23/2024",
  "discharge_start_time": "11:40:42 AM",
  "discharge_length": 588.364000,
  "start_sustain_ok": false,
  "start_extra_spike_count": 0,
  "end_sustain_ok": true,
  "end_extra_spike_count": 0,
  "pre_discharge_ocv": 22.711494,
  "pre_discharge_loaded_v": 24.712961,
  "pre_discharge_loaded_i": 6.186746,
  "pre_discharge_internal_resisitance": -0.323509,
  "pre_discharge_avg_temp": 76.282510,
  "post_discharge_ocv": 21.849247,
  "post_discharge_loaded_v": 21.741693,
  "post_discharge_loaded_i": 5.530203,
  "post_discharge_internal_resisitance": 0.019448,
  "post_discharge_avg_temp": 119.827581,
  "Ah_Final": 5.549570,
  "Wh_Final": 123.694985,
  "initial_temperature": 75.838579,
  "SOH": 0.927520,
  "cba_date": "09/23/24",
  "cba_time": "11:40:46",
  "cba_test_total_time_s": 590.000000,
  "cba_tested_capacity_ah": 5.520000
}

File: Final Dataset/HRB_A_372.json
{
  "cycle_id": "HRB_A_372",
  "main_dat_found": true,
  "discharge_date": "9/23/2024",
  "discharge_start_time": "1:43:13 PM",
  "discharge_length": 585.230000,
  "start_sustain_ok": false,
  "start_extra_spike_count": 0,
  "end_sustain_ok": true,
  "end_extra_spike_count": 0,
  "pre_discharge_ocv": 24.966787,
  "pre_discharge_loaded_v": 24.789491,
  "pre_discharge_loaded_i": 6.097266,
  "pre_discharge_internal_resisitance": 0.029078,
  "pre_discharge_avg_temp": 75.863939,
  "post_discharge_ocv": 21.932185,
  "post_discharge_loaded_v": 21.847595,
  "post_discharge_loaded_i": 5.512147,
  "post_discharge_internal_resisitance": 0.015346,
  "post_discharge_avg_temp": 117.828765,
  "Ah_Final": 5.523674,
  "Wh_Final": 122.977414,
  "initial_temperature": 75.307593,
  "SOH": 0.922139,
  "cba_date": "09/23/24",
  "cba_time": "13:43:17",
  "cba_test_total_time_s": 598.000000,
  "cba_tested_capacity_ah": 5.490000
}

File: Final Dataset/HRB_A_373.json
{
  "cycle_id": "HRB_A_373",
  "main_dat_found": true,
  "discharge_date": "9/23/2024",
  "discharge_start_time": "3:28:34 PM",
  "discharge_length": 590.584000,
  "start_sustain_ok": false,
  "start_extra_spike_count": 0,
  "end_sustain_ok": true,
  "end_extra_spike_count": 0,
  "pre_discharge_ocv": 24.918867,
  "pre_discharge_loaded_v": 24.381577,
  "pre_discharge_loaded_i": 6.140331,
  "pre_discharge_internal_resisitance": 0.087502,
  "pre_discharge_avg_temp": 76.588571,
  "post_discharge_ocv": 16.015654,
  "post_discharge_loaded_v": 19.341141,
  "post_discharge_loaded_i": 5.531291,
  "post_discharge_internal_resisitance": -0.601214,
  "post_discharge_avg_temp": 120.121246,
  "Ah_Final": 5.563661,
  "Wh_Final": 124.113336,
  "initial_temperature": 76.112699,
  "SOH": 0.930657,
  "cba_date": "09/23/24",
  "cba_time": "15:28:40",
  "cba_test_total_time_s": 591.000000,
  "cba_tested_capacity_ah": 5.540000
}

File: Final Dataset/HRB_A_374.json
{
  "cycle_id": "HRB_A_374",
  "main_dat_found": true,
  "discharge_date": "9/23/2024",
  "discharge_start_time": "5:30:31 PM",
  "discharge_length": 586.480000,
  "start_sustain_ok": false,
  "start_extra_spike_count": 0,
  "end_sustain_ok": true,
  "end_extra_spike_count": 0,
  "pre_discharge_ocv": 24.942842,
  "pre_discharge_loaded_v": 24.800908,
  "pre_discharge_loaded_i": 6.147768,
  "pre_discharge_internal_resisitance": 0.023087,
  "pre_discharge_avg_temp": 75.079116,
  "post_discharge_ocv": 21.700798,
  "post_discharge_loaded_v": 21.683218,
  "post_discharge_loaded_i": 5.528601,
  "post_discharge_internal_resisitance": 0.003180,
  "post_discharge_avg_temp": 119.288931,
  "Ah_Final": 5.530536,
  "Wh_Final": 123.286280,
  "initial_temperature": 74.656519,
  "SOH": 0.924455,
  "cba_date": "09/23/24",
  "cba_time": "17:30:34",
  "cba_test_total_time_s": 586.000000,
  "cba_tested_capacity_ah": 5.500000
}

File: Final Dataset/HRB_A_375.json
{
  "cycle_id": "HRB_A_375",
  "main_dat_found": true,
  "discharge_date": "9/23/2024",
  "discharge_start_time": "7:46:27 PM",
  "discharge_length": 591.434000,
  "start_sustain_ok": false,
  "start_extra_spike_count": 0,
  "end_sustain_ok": true,
  "end_extra_spike_count": 0,
  "pre_discharge_ocv": 24.974592,
  "pre_discharge_loaded_v": 24.830436,
  "pre_discharge_loaded_i": 6.155479,
  "pre_discharge_internal_resisitance": 0.023419,
  "pre_discharge_avg_temp": 74.935774,
  "post_discharge_ocv": 21.715225,
  "post_discharge_loaded_v": 21.655016,
  "post_discharge_loaded_i": 5.520896,
  "post_discharge_internal_resisitance": 0.010906,
  "post_discharge_avg_temp": 119.300830,
  "Ah_Final": 5.570114,
  "Wh_Final": 124.282019,
  "initial_temperature": 74.425774,
  "SOH": 0.931922,
  "cba_date": "09/23/24",
  "cba_time": "19:46:29",
  "cba_test_total_time_s": 591.000000,
  "cba_tested_capacity_ah": 5.540000
}

File: Final Dataset/HRB_A_376.json
{
  "cycle_id": "HRB_A_376",
  "main_dat_found": true,
  "discharge_date": "9/23/2024",
  "discharge_start_time": "9:55:51 PM",
  "discharge_length": 588.230000,
  "start_sustain_ok": false,
  "start_extra_spike_count": 0,
  "end_sustain_ok": true,
  "end_extra_spike_count": 0,
  "pre_discharge_ocv": 24.588705,
  "pre_discharge_loaded_v": 23.571118,
  "pre_discharge_loaded_i": 6.178195,
  "pre_discharge_internal_resisitance": 0.164706,
  "pre_discharge_avg_temp": 75.043904,
  "post_discharge_ocv": 21.582334,
  "post_discharge_loaded_v": 21.652026,
  "post_discharge_loaded_i": 5.548613,
  "post_discharge_internal_resisitance": -0.012560,
  "post_discharge_avg_temp": 119.126491,
  "Ah_Final": 5.546014,
  "Wh_Final": 123.658696,
  "initial_temperature": 74.482707,
  "SOH": 0.927248,
  "cba_date": "09/23/24",
  "cba_time": "21:55:55",
  "cba_test_total_time_s": 588.000000,
  "cba_tested_capacity_ah": 5.520000
}

File: Final Dataset/HRB_A_377.json
{
  "cycle_id": "HRB_A_377",
  "main_dat_found": true,
  "discharge_date": "9/24/2024",
  "discharge_start_time": "9:40:57 AM",
  "discharge_length": 586.014000,
  "start_sustain_ok": false,
  "start_extra_spike_count": 0,
  "end_sustain_ok": true,
  "end_extra_spike_count": 0,
  "pre_discharge_ocv": 24.972967,
  "pre_discharge_loaded_v": 24.806772,
  "pre_discharge_loaded_i": 6.199935,
  "pre_discharge_internal_resisitance": 0.026806,
  "pre_discharge_avg_temp": 73.552176,
  "post_discharge_ocv": 20.458583,
  "post_discharge_loaded_v": 21.798817,
  "post_discharge_loaded_i": 5.559637,
  "post_discharge_internal_resisitance": -0.241065,
  "post_discharge_avg_temp": 118.647344,
  "Ah_Final": 5.542001,
  "Wh_Final": 123.308718,
  "initial_temperature": 73.181484,
  "SOH": 0.924623,
  "cba_date": "09/24/24",
  "cba_time": "09:40:58",
  "cba_test_total_time_s": 586.000000,
  "cba_tested_capacity_ah": 5.510000
}

File: Final Dataset/HRB_A_378.json
{
  "cycle_id": "HRB_A_378",
  "main_dat_found": true,
  "discharge_date": "9/24/2024",
  "discharge_start_time": "11:16:58 AM",
  "discharge_length": 595.726000,
  "start_sustain_ok": false,
  "start_extra_spike_count": 0,
  "end_sustain_ok": true,
  "end_extra_spike_count": 0,
  "pre_discharge_ocv": 25.033424,
  "pre_discharge_loaded_v": 24.891369,
  "pre_discharge_loaded_i": 6.203865,
  "pre_discharge_internal_resisitance": 0.022898,
  "pre_discharge_avg_temp": 76.717095,
  "post_discharge_ocv": 21.904655,
  "post_discharge_loaded_v": 21.850553,
  "post_discharge_loaded_i": 4.170032,
  "post_discharge_internal_resisitance": 0.012974,
  "post_discharge_avg_temp": 118.927735,
  "Ah_Final": 5.610061,
  "Wh_Final": 125.256867,
  "initial_temperature": 76.051921,
  "SOH": 0.939231,
  "cba_date": "09/24/24",
  "cba_time": "11:16:58",
  "cba_test_total_time_s": 596.000000,
  "cba_tested_capacity_ah": 5.580000
}

File: Final Dataset/HRB_A_379.json
{
  "cycle_id": "HRB_A_379",
  "main_dat_found": true,
  "discharge_date": "9/24/2024",
  "discharge_start_time": "12:59:22 PM",
  "discharge_length": 592.104000,
  "start_sustain_ok": false,
  "start_extra_spike_count": 1,
  "end_sustain_ok": true,
  "end_extra_spike_count": 0,
  "pre_discharge_ocv": 24.993341,
  "pre_discharge_loaded_v": 24.880452,
  "pre_discharge_loaded_i": 4.865058,
  "pre_discharge_internal_resisitance": 0.023204,
  "pre_discharge_avg_temp": 76.244220,
  "post_discharge_ocv": 17.074852,
  "post_discharge_loaded_v": 21.677416,
  "post_discharge_loaded_i": 5.229531,
  "post_discharge_internal_resisitance": -0.880110,
  "post_discharge_avg_temp": 120.298117,
  "Ah_Final": 5.576157,
  "Wh_Final": 124.475316,
  "initial_temperature": 75.619457,
  "SOH": 0.933371,
  "cba_date": "09/24/24",
  "cba_time": "12:59:22",
  "cba_test_total_time_s": 592.000000,
  "cba_tested_capacity_ah": 5.550000
}

File: Final Dataset/HRB_A_38.json
{
  "cycle_id": "HRB_A_38",
  "main_dat_found": true,
  "discharge_date": "11/14/2023",
  "discharge_start_time": "8:15:27 AM",
  "discharge_length": 605.112000,
  "start_sustain_ok": false,
  "start_extra_spike_count": 0,
  "end_sustain_ok": true,
  "end_extra_spike_count": 0,
  "pre_discharge_ocv": 24.906965,
  "pre_discharge_loaded_v": 24.578014,
  "pre_discharge_loaded_i": 6.094209,
  "pre_discharge_internal_resisitance": 0.053978,
  "pre_discharge_avg_temp": 71.567749,
  "post_discharge_ocv": 21.843311,
  "post_discharge_loaded_v": 21.713291,
  "post_discharge_loaded_i": 5.672133,
  "post_discharge_internal_resisitance": 0.022923,
  "post_discharge_avg_temp": 121.852580,
  "Ah_Final": 5.792162,
  "Wh_Final": 128.312285,
  "initial_temperature": 72.118745,
  "SOH": 0.962142,
  "cba_date": "11/14/23",
  "cba_time": "08:01:16",
  "cba_test_total_time_s": 605.000000,
  "cba_tested_capacity_ah": 5.690000
}

File: Final Dataset/HRB_A_380.json
{
  "cycle_id": "HRB_A_380",
  "main_dat_found": true,
  "discharge_date": "9/24/2024",
  "discharge_start_time": "2:51:20 PM",
  "discharge_length": 586.614000,
  "start_sustain_ok": false,
  "start_extra_spike_count": 0,
  "end_sustain_ok": true,
  "end_extra_spike_count": 0,
  "pre_discharge_ocv": 24.965443,
  "pre_discharge_loaded_v": 24.810952,
  "pre_discharge_loaded_i": 6.196486,
  "pre_discharge_internal_resisitance": 0.024932,
  "pre_discharge_avg_temp": 75.334125,
  "post_discharge_ocv": 21.797270,
  "post_discharge_loaded_v": 21.729123,
  "post_discharge_loaded_i": 5.421888,
  "post_discharge_internal_resisitance": 0.012569,
  "post_discharge_avg_temp": 120.000792,
  "Ah_Final": 5.541008,
  "Wh_Final": 123.475811,
  "initial_temperature": 74.944903,
  "SOH": 0.925876,
  "cba_date": "09/24/24",
  "cba_time": "14:51:20",
  "cba_test_total_time_s": 587.000000,
  "cba_tested_capacity_ah": 5.510000
}

File: Final Dataset/HRB_A_381.json
{
  "cycle_id": "HRB_A_381",
  "main_dat_found": true,
  "discharge_date": "9/24/2024",
  "discharge_start_time": "5:03:42 PM",
  "discharge_length": 586.782000,
  "start_sustain_ok": false,
  "start_extra_spike_count": 0,
  "end_sustain_ok": true,
  "end_extra_spike_count": 0,
  "pre_discharge_ocv": 24.949365,
  "pre_discharge_loaded_v": 24.805678,
  "pre_discharge_loaded_i": 6.151767,
  "pre_discharge_internal_resisitance": 0.023357,
  "pre_discharge_avg_temp": 75.108715,
  "post_discharge_ocv": 21.748573,
  "post_discharge_loaded_v": 21.684365,
  "post_discharge_loaded_i": 5.533976,
  "post_discharge_internal_resisitance": 0.011602,
  "post_discharge_avg_temp": 119.185542,
  "Ah_Final": 5.535599,
  "Wh_Final": 123.384418,
  "initial_temperature": 74.687031,
  "SOH": 0.925191,
  "cba_date": "09/24/24",
  "cba_time": "17:03:43",
  "cba_test_total_time_s": 587.000000,
  "cba_tested_capacity_ah": 5.510000
}

File: Final Dataset/HRB_A_382.json
{
  "cycle_id": "HRB_A_382",
  "main_dat_found": true,
  "discharge_date": "9/25/2024",
  "discharge_start_time": "9:37:59 AM",
  "discharge_length": 583.928000,
  "start_sustain_ok": false,
  "start_extra_spike_count": 0,
  "end_sustain_ok": true,
  "end_extra_spike_count": 0,
  "pre_discharge_ocv": 24.937254,
  "pre_discharge_loaded_v": 24.788007,
  "pre_discharge_loaded_i": 6.148611,
  "pre_discharge_internal_resisitance": 0.024273,
  "pre_discharge_avg_temp": 74.234114,
  "post_discharge_ocv": 21.845650,
  "post_discharge_loaded_v": 21.792902,
  "post_discharge_loaded_i": 4.066924,
  "post_discharge_internal_resisitance": 0.012970,
  "post_discharge_avg_temp": 119.099914,
  "Ah_Final": 5.514322,
  "Wh_Final": 122.794293,
  "initial_temperature": 73.822923,
  "SOH": 0.920766,
  "cba_date": "09/25/24",
  "cba_time": "09:38:00",
  "cba_test_total_time_s": 584.000000,
  "cba_tested_capacity_ah": 5.490000
}

File: Final Dataset/HRB_A_383.json
{
  "cycle_id": "HRB_A_383",
  "main_dat_found": true,
  "discharge_date": "9/25/2024",
  "discharge_start_time": "11:33:48 AM",
  "discharge_length": 591.212000,
  "start_sustain_ok": false,
  "start_extra_spike_count": 0,
  "end_sustain_ok": true,
  "end_extra_spike_count": 0,
  "pre_discharge_ocv": 24.988744,
  "pre_discharge_loaded_v": 24.859303,
  "pre_discharge_loaded_i": 5.784819,
  "pre_discharge_internal_resisitance": 0.022376,
  "pre_discharge_avg_temp": 75.775793,
  "post_discharge_ocv": 21.817886,
  "post_discharge_loaded_v": 21.749989,
  "post_discharge_loaded_i": 5.500235,
  "post_discharge_internal_resisitance": 0.012344,
  "post_discharge_avg_temp": 120.484359,
  "Ah_Final": 5.568476,
  "Wh_Final": 124.322760,
  "initial_temperature": 75.134899,
  "SOH": 0.932227,
  "cba_date": "09/25/24",
  "cba_time": "11:33:49",
  "cba_test_total_time_s": 591.000000,
  "cba_tested_capacity_ah": 5.540000
}

File: Final Dataset/HRB_A_384.json
{
  "cycle_id": "HRB_A_384",
  "main_dat_found": true,
  "discharge_date": "9/25/2024",
  "discharge_start_time": "1:16:14 PM",
  "discharge_length": 590.444000,
  "start_sustain_ok": false,
  "start_extra_spike_count": 0,
  "end_sustain_ok": true,
  "end_extra_spike_count": 0,
  "pre_discharge_ocv": 25.016238,
  "pre_discharge_loaded_v": 24.863524,
  "pre_discharge_loaded_i": 6.118656,
  "pre_discharge_internal_resisitance": 0.024959,
  "pre_discharge_avg_temp": 75.482486,
  "post_discharge_ocv": 21.853719,
  "post_discharge_loaded_v": 21.779527,
  "post_discharge_loaded_i": 5.537543,
  "post_discharge_internal_resisitance": 0.013398,
  "post_discharge_avg_temp": 119.672210,
  "Ah_Final": 5.563708,
  "Wh_Final": 124.055885,
  "initial_temperature": 74.940065,
  "SOH": 0.930226,
  "cba_date": "09/25/24",
  "cba_time": "13:16:15",
  "cba_test_total_time_s": 591.000000,
  "cba_tested_capacity_ah": 5.540000
}

File: Final Dataset/HRB_A_385.json
{
  "cycle_id": "HRB_A_385",
  "main_dat_found": true,
  "discharge_date": "9/25/2024",
  "discharge_start_time": "2:57:03 PM",
  "discharge_length": 592.688000,
  "start_sustain_ok": false,
  "start_extra_spike_count": 0,
  "end_sustain_ok": true,
  "end_extra_spike_count": 0,
  "pre_discharge_ocv": 25.013436,
  "pre_discharge_loaded_v": 24.870014,
  "pre_discharge_loaded_i": 6.234284,
  "pre_discharge_internal_resisitance": 0.023006,
  "pre_discharge_avg_temp": 75.820121,
  "post_discharge_ocv": 21.806024,
  "post_discharge_loaded_v": 21.735289,
  "post_discharge_loaded_i": 5.536107,
  "post_discharge_internal_resisitance": 0.012777,
  "post_discharge_avg_temp": 119.959557,
  "Ah_Final": 5.592972,
  "Wh_Final": 124.803820,
  "initial_temperature": 75.219664,
  "SOH": 0.935834,
  "cba_date": "09/25/24",
  "cba_time": "14:57:04",
  "cba_test_total_time_s": 593.000000,
  "cba_tested_capacity_ah": 5.560000
}

File: Final Dataset/HRB_A_386.json
{
  "cycle_id": "HRB_A_386",
  "main_dat_found": true,
  "discharge_date": "9/25/2024",
  "discharge_start_time": "4:44:20 PM",
  "discharge_length": 588.924000,
  "start_sustain_ok": false,
  "start_extra_spike_count": 0,
  "end_sustain_ok": true,
  "end_extra_spike_count": 0,
  "pre_discharge_ocv": 24.970948,
  "pre_discharge_loaded_v": 24.826507,
  "pre_discharge_loaded_i": 6.175324,
  "pre_discharge_internal_resisitance": 0.023390,
  "pre_discharge_avg_temp": 75.331723,
  "post_discharge_ocv": 21.748506,
  "post_discharge_loaded_v": 21.681316,
  "post_discharge_loaded_i": 5.523435,
  "post_discharge_internal_resisitance": 0.012165,
  "post_discharge_avg_temp": 119.316194,
  "Ah_Final": 5.551034,
  "Wh_Final": 123.804991,
  "initial_temperature": 74.915394,
  "SOH": 0.928345,
  "cba_date": "09/25/24",
  "cba_time": "16:44:21",
  "cba_test_total_time_s": 589.000000,
  "cba_tested_capacity_ah": 5.520000
}

File: Final Dataset/HRB_A_388.json
{
  "cycle_id": "HRB_A_388",
  "main_dat_found": true,
  "discharge_date": "9/30/2024",
  "discharge_start_time": "11:22:08 AM",
  "discharge_length": 586.716000,
  "start_sustain_ok": false,
  "start_extra_spike_count": 0,
  "end_sustain_ok": true,
  "end_extra_spike_count": 0,
  "pre_discharge_ocv": 24.918534,
  "pre_discharge_loaded_v": 24.782511,
  "pre_discharge_loaded_i": 6.098005,
  "pre_discharge_internal_resisitance": 0.022306,
  "pre_discharge_avg_temp": 74.870841,
  "post_discharge_ocv": 21.834452,
  "post_discharge_loaded_v": 21.765248,
  "post_discharge_loaded_i": 5.464219,
  "post_discharge_internal_resisitance": 0.012665,
  "post_discharge_avg_temp": 119.223537,
  "Ah_Final": 5.528714,
  "Wh_Final": 123.245365,
  "initial_temperature": 74.426407,
  "SOH": 0.924148,
  "cba_date": "09/30/24",
  "cba_time": "11:22:09",
  "cba_test_total_time_s": 587.000000,
  "cba_tested_capacity_ah": 5.500000
}

File: Final Dataset/HRB_A_389.json
{
  "cycle_id": "HRB_A_389",
  "main_dat_found": true,
  "discharge_date": "9/30/2024",
  "discharge_start_time": "1:21:02 PM",
  "discharge_length": 586.762000,
  "start_sustain_ok": false,
  "start_extra_spike_count": 0,
  "end_sustain_ok": true,
  "end_extra_spike_count": 0,
  "pre_discharge_ocv": 24.953781,
  "pre_discharge_loaded_v": 24.802550,
  "pre_discharge_loaded_i": 6.182686,
  "pre_discharge_internal_resisitance": 0.024460,
  "pre_discharge_avg_temp": 74.905154,
  "post_discharge_ocv": 21.884996,
  "post_discharge_loaded_v": 21.816891,
  "post_discharge_loaded_i": 5.537025,
  "post_discharge_internal_resisitance": 0.012300,
  "post_discharge_avg_temp": 119.010480,
  "Ah_Final": 5.539895,
  "Wh_Final": 123.401675,
  "initial_temperature": 74.417550,
  "SOH": 0.925320,
  "cba_date": "09/30/24",
  "cba_time": "13:21:09",
  "cba_test_total_time_s": 587.000000,
  "cba_tested_capacity_ah": 5.510000
}

File: Final Dataset/HRB_A_39.json
{
  "cycle_id": "HRB_A_39",
  "main_dat_found": true,
  "discharge_date": "11/15/2023",
  "discharge_start_time": "9:15:50 AM",
  "discharge_length": 947.506000,
  "start_sustain_ok": true,
  "start_extra_spike_count": 44,
  "end_sustain_ok": true,
  "end_extra_spike_count": 0,
  "pre_discharge_ocv": 24.906188,
  "pre_discharge_loaded_v": 24.616072,
  "pre_discharge_loaded_i": 6.126964,
  "pre_discharge_internal_resisitance": 0.047351,
  "pre_discharge_avg_temp": 67.174317,
  "post_discharge_ocv": 21.626573,
  "post_discharge_loaded_v": 21.444689,
  "post_discharge_loaded_i": 5.536817,
  "post_discharge_internal_resisitance": 0.032850,
  "post_discharge_avg_temp": 111.471412,
  "Ah_Final": 5.923764,
  "Wh_Final": 132.507835,
  "initial_temperature": 67.422128,
  "SOH": 0.993602,
  "cba_date": "11/15/23",
  "cba_time": "09:15:55",
  "cba_test_total_time_s": 949.000000,
  "cba_tested_capacity_ah": 5.900000
}

File: Final Dataset/HRB_A_390.json
{
  "cycle_id": "HRB_A_390",
  "main_dat_found": true,
  "discharge_date": "9/30/2024",
  "discharge_start_time": "3:09:27 PM",
  "discharge_length": 585.722000,
  "start_sustain_ok": false,
  "start_extra_spike_count": 0,
  "end_sustain_ok": true,
  "end_extra_spike_count": 0,
  "pre_discharge_ocv": 24.927197,
  "pre_discharge_loaded_v": 24.788769,
  "pre_discharge_loaded_i": 6.151694,
  "pre_discharge_internal_resisitance": 0.022503,
  "pre_discharge_avg_temp": 69.312433,
  "post_discharge_ocv": 21.756530,
  "post_discharge_loaded_v": 21.691244,
  "post_discharge_loaded_i": 5.511331,
  "post_discharge_internal_resisitance": 0.011846,
  "post_discharge_avg_temp": 114.861526,
  "Ah_Final": 5.517053,
  "Wh_Final": 123.021167,
  "initial_temperature": 69.357089,
  "SOH": 0.922467,
  "cba_date": "09/30/24",
  "cba_time": "15:09:29",
  "cba_test_total_time_s": 586.000000,
  "cba_tested_capacity_ah": 5.490000
}

File: Final Dataset/HRB_A_391.json
{
  "cycle_id": "HRB_A_391",
  "main_dat_found": true,
  "discharge_date": "9/30/2024",
  "discharge_start_time": "5:07:32 PM",
  "discharge_length": 593.022000,
  "start_sustain_ok": false,
  "start_extra_spike_count": 0,
  "end_sustain_ok": true,
  "end_extra_spike_count": 0,
  "pre_discharge_ocv": 24.978927,
  "pre_discharge_loaded_v": 24.833159,
  "pre_discharge_loaded_i": 6.166948,
  "pre_discharge_internal_resisitance": 0.023637,
  "pre_discharge_avg_temp": 70.769620,
  "post_discharge_ocv": 19.834213,
  "post_discharge_loaded_v": 21.773212,
  "post_discharge_loaded_i": 5.532920,
  "post_discharge_internal_resisitance": -0.350448,
  "post_discharge_avg_temp": 115.672220,
  "Ah_Final": 5.587889,
  "Wh_Final": 124.669659,
  "initial_temperature": 70.687211,
  "SOH": 0.934828,
  "cba_date": "09/30/24",
  "cba_time": "17:07:35",
  "cba_test_total_time_s": 593.000000,
  "cba_tested_capacity_ah": 5.560000
}

File: Final Dataset/HRB_A_392.json
{
  "cycle_id": "HRB_A_392",
  "main_dat_found": true,
  "discharge_date": "9/30/2024",
  "discharge_start_time": "7:30:04 PM",
  "discharge_length": 584.448000,
  "start_sustain_ok": false,
  "start_extra_spike_count": 0,
  "end_sustain_ok": true,
  "end_extra_spike_count": 0,
  "pre_discharge_ocv": 24.942577,
  "pre_discharge_loaded_v": 24.790007,
  "pre_discharge_loaded_i": 6.178326,
  "pre_discharge_internal_resisitance": 0.024694,
  "pre_discharge_avg_temp": 69.881873,
  "post_discharge_ocv": 21.763230,
  "post_discharge_loaded_v": 21.702351,
  "post_discharge_loaded_i": 5.533935,
  "post_discharge_internal_resisitance": 0.011001,
  "post_discharge_avg_temp": 114.570557,
  "Ah_Final": 5.510782,
  "Wh_Final": 122.762852,
  "initial_temperature": 69.820363,
  "SOH": 0.920530,
  "cba_date": "09/30/24",
  "cba_time": "19:30:08",
  "cba_test_total_time_s": 585.000000,
  "cba_tested_capacity_ah": 5.490000
}

File: Final Dataset/HRB_A_393.json
{
  "cycle_id": "HRB_A_393",
  "main_dat_found": true,
  "discharge_date": "9/30/2024",
  "discharge_start_time": "9:22:41 PM",
  "discharge_length": 593.694000,
  "start_sustain_ok": false,
  "start_extra_spike_count": 0,
  "end_sustain_ok": true,
  "end_extra_spike_count": 0,
  "pre_discharge_ocv": 24.979930,
  "pre_discharge_loaded_v": 24.833481,
  "pre_discharge_loaded_i": 6.166524,
  "pre_discharge_internal_resisitance": 0.023749,
  "pre_discharge_avg_temp": 70.377968,
  "post_discharge_ocv": 21.727863,
  "post_discharge_loaded_v": 21.231924,
  "post_discharge_loaded_i": 5.524621,
  "post_discharge_internal_resisitance": 0.089769,
  "post_discharge_avg_temp": 115.790995,
  "Ah_Final": 5.588926,
  "Wh_Final": 124.700455,
  "initial_temperature": 70.280459,
  "SOH": 0.935059,
  "cba_date": "09/30/24",
  "cba_time": "21:22:47",
  "cba_test_total_time_s": 594.000000,
  "cba_tested_capacity_ah": 5.560000
}

File: Final Dataset/HRB_A_394.json
{
  "cycle_id": "HRB_A_394",
  "main_dat_found": true,
  "discharge_date": "10/1/2024",
  "discharge_start_time": "9:24:35 AM",
  "discharge_length": 588.926000,
  "start_sustain_ok": false,
  "start_extra_spike_count": 0,
  "end_sustain_ok": true,
  "end_extra_spike_count": 0,
  "pre_discharge_ocv": 24.965380,
  "pre_discharge_loaded_v": 24.817305,
  "pre_discharge_loaded_i": 6.262510,
  "pre_discharge_internal_resisitance": 0.023645,
  "pre_discharge_avg_temp": 72.735201,
  "post_discharge_ocv": 21.886445,
  "post_discharge_loaded_v": 21.814683,
  "post_discharge_loaded_i": 5.554753,
  "post_discharge_internal_resisitance": 0.012919,
  "post_discharge_avg_temp": 119.755324,
  "Ah_Final": 5.568230,
  "Wh_Final": 124.104221,
  "initial_temperature": 72.348833,
  "SOH": 0.930588,
  "cba_date": "10/01/24",
  "cba_time": "09:24:39",
  "cba_test_total_time_s": 589.000000,
  "cba_tested_capacity_ah": 5.520000
}

File: Final Dataset/HRB_A_395.json
{
  "cycle_id": "HRB_A_395",
  "main_dat_found": true,
  "discharge_date": "10/1/2024",
  "discharge_start_time": "11:14:53 AM",
  "discharge_length": 588.954000,
  "start_sustain_ok": false,
  "start_extra_spike_count": 0,
  "end_sustain_ok": true,
  "end_extra_spike_count": 0,
  "pre_discharge_ocv": 25.002128,
  "pre_discharge_loaded_v": 24.857204,
  "pre_discharge_loaded_i": 6.140211,
  "pre_discharge_internal_resisitance": 0.023602,
  "pre_discharge_avg_temp": 75.086799,
  "post_discharge_ocv": 21.806300,
  "post_discharge_loaded_v": 21.737293,
  "post_discharge_loaded_i": 5.534034,
  "post_discharge_internal_resisitance": 0.012470,
  "post_discharge_avg_temp": 118.773202,
  "Ah_Final": 5.539298,
  "Wh_Final": 123.604533,
  "initial_temperature": 74.433365,
  "SOH": 0.926841,
  "cba_date": "10/01/24",
  "cba_time": "11:14:57",
  "cba_test_total_time_s": 589.000000,
  "cba_tested_capacity_ah": 5.520000
}

File: Final Dataset/HRB_A_396.json
{
  "cycle_id": "HRB_A_396",
  "main_dat_found": true,
  "discharge_date": "10/1/2024",
  "discharge_start_time": "1:16:25 PM",
  "discharge_length": 583.770000,
  "start_sustain_ok": false,
  "start_extra_spike_count": 0,
  "end_sustain_ok": true,
  "end_extra_spike_count": 0,
  "pre_discharge_ocv": 24.968760,
  "pre_discharge_loaded_v": 24.820992,
  "pre_discharge_loaded_i": 6.107406,
  "pre_discharge_internal_resisitance": 0.024195,
  "pre_discharge_avg_temp": 74.941755,
  "post_discharge_ocv": 21.809990,
  "post_discharge_loaded_v": 21.752959,
  "post_discharge_loaded_i": 4.682020,
  "post_discharge_internal_resisitance": 0.012181,
  "post_discharge_avg_temp": 119.542570,
  "Ah_Final": 5.504735,
  "Wh_Final": 122.651173,
  "initial_temperature": 74.490930,
  "SOH": 0.919693,
  "cba_date": "10/01/24",
  "cba_time": "13:16:25",
  "cba_test_total_time_s": 584.000000,
  "cba_tested_capacity_ah": 5.480000
}

File: Final Dataset/HRB_A_397.json
{
  "cycle_id": "HRB_A_397",
  "main_dat_found": true,
  "discharge_date": "10/1/2024",
  "discharge_start_time": "2:59:46 PM",
  "discharge_length": 593.324000,
  "start_sustain_ok": false,
  "start_extra_spike_count": 0,
  "end_sustain_ok": true,
  "end_extra_spike_count": 0,
  "pre_discharge_ocv": 25.022273,
  "pre_discharge_loaded_v": 24.895794,
  "pre_discharge_loaded_i": 5.309739,
  "pre_discharge_internal_resisitance": 0.023820,
  "pre_discharge_avg_temp": 75.354289,
  "post_discharge_ocv": 21.804819,
  "post_discharge_loaded_v": 21.740493,
  "post_discharge_loaded_i": 5.215529,
  "post_discharge_internal_resisitance": 0.012333,
  "post_discharge_avg_temp": 120.248018,
  "Ah_Final": 5.583764,
  "Wh_Final": 124.599569,
  "initial_temperature": 74.886296,
  "SOH": 0.934303,
  "cba_date": "10/01/24",
  "cba_time": "14:59:46",
  "cba_test_total_time_s": 593.000000,
  "cba_tested_capacity_ah": 5.560000
}

File: Final Dataset/HRB_A_398.json
{
  "cycle_id": "HRB_A_398",
  "main_dat_found": true,
  "discharge_date": "10/1/2024",
  "discharge_start_time": "4:38:21 PM",
  "discharge_length": 590.472000,
  "start_sustain_ok": false,
  "start_extra_spike_count": 0,
  "end_sustain_ok": true,
  "end_extra_spike_count": 0,
  "pre_discharge_ocv": 24.970174,
  "pre_discharge_loaded_v": 24.833430,
  "pre_discharge_loaded_i": 6.147783,
  "pre_discharge_internal_resisitance": 0.022243,
  "pre_discharge_avg_temp": 76.368383,
  "post_discharge_ocv": 21.730963,
  "post_discharge_loaded_v": 21.671798,
  "post_discharge_loaded_i": 5.508053,
  "post_discharge_internal_resisitance": 0.010742,
  "post_discharge_avg_temp": 119.770877,
  "Ah_Final": 5.557165,
  "Wh_Final": 124.073053,
  "initial_temperature": 75.869327,
  "SOH": 0.930355,
  "cba_date": "10/01/24",
  "cba_time": "16:38:22",
  "cba_test_total_time_s": 591.000000,
  "cba_tested_capacity_ah": 5.530000
}

File: Final Dataset/HRB_A_399.json
{
  "cycle_id": "HRB_A_399",
  "main_dat_found": true,
  "discharge_date": "10/2/2024",
  "discharge_start_time": "9:22:58 AM",
  "discharge_length": 589.092000,
  "start_sustain_ok": false,
  "start_extra_spike_count": 0,
  "end_sustain_ok": true,
  "end_extra_spike_count": 0,
  "pre_discharge_ocv": 24.982447,
  "pre_discharge_loaded_v": 24.831886,
  "pre_discharge_loaded_i": 6.207077,
  "pre_discharge_internal_resisitance": 0.024256,
  "pre_discharge_avg_temp": 72.926270,
  "post_discharge_ocv": 21.826755,
  "post_discharge_loaded_v": 21.757850,
  "post_discharge_loaded_i": 5.545224,
  "post_discharge_internal_resisitance": 0.012426,
  "post_discharge_avg_temp": 118.725019,
  "Ah_Final": 5.565606,
  "Wh_Final": 124.048994,
  "initial_temperature": 72.492094,
  "SOH": 0.930174,
  "cba_date": "10/02/24",
  "cba_time": "09:22:59",
  "cba_test_total_time_s": 589.000000,
  "cba_tested_capacity_ah": 5.530000
}

File: Final Dataset/HRB_A_4.json
{
  "cycle_id": "HRB_A_4",
  "main_dat_found": true,
  "discharge_date": "10/26/2023",
  "discharge_start_time": "8:09:05 AM",
  "discharge_length": 632.222000,
  "start_sustain_ok": false,
  "start_extra_spike_count": 1,
  "end_sustain_ok": true,
  "end_extra_spike_count": 0,
  "pre_discharge_ocv": 24.921226,
  "pre_discharge_loaded_v": 24.774195,
  "pre_discharge_loaded_i": 6.200569,
  "pre_discharge_internal_resisitance": 0.023712,
  "pre_discharge_avg_temp": 74.919802,
  "post_discharge_ocv": 21.806038,
  "post_discharge_loaded_v": 21.738420,
  "post_discharge_loaded_i": 5.589568,
  "post_discharge_internal_resisitance": 0.012097,
  "post_discharge_avg_temp": 126.709971,
  "Ah_Final": 5.989186,
  "Wh_Final": 133.395649,
  "initial_temperature": 74.369996,
  "SOH": 1.000260,
  "cba_date": "10/26/23",
  "cba_time": "08:09:06",
  "cba_test_total_time_s": 632.000000,
  "cba_tested_capacity_ah": 5.930000
}

File: Final Dataset/HRB_A_40.json
{
  "cycle_id": "HRB_A_40",
  "main_dat_found": true,
  "discharge_date": "2/5/2024",
  "discharge_start_time": "2:28:37 PM",
  "discharge_length": 603.820000,
  "start_sustain_ok": false,
  "start_extra_spike_count": 0,
  "end_sustain_ok": true,
  "end_extra_spike_count": 0,
  "pre_discharge_ocv": 24.901791,
  "pre_discharge_loaded_v": 24.547028,
  "pre_discharge_loaded_i": 6.152659,
  "pre_discharge_internal_resisitance": 0.057660,
  "pre_discharge_avg_temp": 67.048719,
  "post_discharge_ocv": 21.867256,
  "post_discharge_loaded_v": 21.736046,
  "post_discharge_loaded_i": 5.654978,
  "post_discharge_internal_resisitance": 0.023203,
  "post_discharge_avg_temp": 119.577083,
  "Ah_Final": 5.748244,
  "Wh_Final": 127.021995,
  "initial_temperature": 66.853426,
  "SOH": 0.952467,
  "cba_date": "02/05/24",
  "cba_time": "14:28:38",
  "cba_test_total_time_s": 604.000000,
  "cba_tested_capacity_ah": 5.710000
}
