Repository: leewhitcher/LithiumPolymerLongevityModeling

# SciTechForum2027
Data storage repository for the lithium polymer battery life cycle study described in the AIAA SciTech Forum 2027 conference paper "Longevity Modeling of Lithium Polymer Batteries for Advanced Air Mobility"

File: Final Dataset/HRB_A_400.json
{
  "cycle_id": "HRB_A_400",
  "main_dat_found": true,
  "discharge_date": "10/2/2024",
  "discharge_start_time": "11:04:31 AM",
  "discharge_length": 591.464000,
  "start_sustain_ok": false,
  "start_extra_spike_count": 0,
  "end_sustain_ok": true,
  "end_extra_spike_count": 0,
  "pre_discharge_ocv": 25.022577,
  "pre_discharge_loaded_v": 24.866973,
  "pre_discharge_loaded_i": 6.192698,
  "pre_discharge_internal_resisitance": 0.025127,
  "pre_discharge_avg_temp": 75.322253,
  "post_discharge_ocv": 21.849231,
  "post_discharge_loaded_v": 21.777603,
  "post_discharge_loaded_i": 5.564428,
  "post_discharge_internal_resisitance": 0.012872,
  "post_discharge_avg_temp": 119.483436,
  "Ah_Final": 5.581700,
  "Wh_Final": 124.488560,
  "initial_temperature": 74.732577,
  "SOH": 0.933470,
  "cba_date": "10/02/24",
  "cba_time": "11:04:33",
  "cba_test_total_time_s": 592.000000,
  "cba_tested_capacity_ah": 5.550000
}

File: Final Dataset/HRB_A_401.json
{
  "cycle_id": "HRB_A_401",
  "main_dat_found": true,
  "discharge_date": "10/2/2024",
  "discharge_start_time": "12:50:25 PM",
  "discharge_length": 589.042000,
  "start_sustain_ok": false,
  "start_extra_spike_count": 0,
  "end_sustain_ok": true,
  "end_extra_spike_count": 0,
  "pre_discharge_ocv": 24.969244,
  "pre_discharge_loaded_v": 24.820528,
  "pre_discharge_loaded_i": 6.249873,
  "pre_discharge_internal_resisitance": 0.023795,
  "pre_discharge_avg_temp": 75.938418,
  "post_discharge_ocv": 21.888302,
  "post_discharge_loaded_v": 21.814730,
  "post_discharge_loaded_i": 5.575608,
  "post_discharge_internal_resisitance": 0.013195,
  "post_discharge_avg_temp": 119.570727,
  "Ah_Final": 5.565478,
  "Wh_Final": 124.100786,
  "initial_temperature": 75.377810,
  "SOH": 0.930563,
  "cba_date": "10/02/24",
  "cba_time": "12:50:27",
  "cba_test_total_time_s": 589.000000,
  "cba_tested_capacity_ah": 5.520000
}

File: Final Dataset/HRB_A_402.json
{
  "cycle_id": "HRB_A_402",
  "main_dat_found": true,
  "discharge_date": "10/2/2024",
  "discharge_start_time": "2:31:47 PM",
  "discharge_length": 584.322000,
  "start_sustain_ok": false,
  "start_extra_spike_count": 0,
  "end_sustain_ok": true,
  "end_extra_spike_count": 0,
  "pre_discharge_ocv": 24.950865,
  "pre_discharge_loaded_v": 24.809572,
  "pre_discharge_loaded_i": 5.930733,
  "pre_discharge_internal_resisitance": 0.023824,
  "pre_discharge_avg_temp": 75.850566,
  "post_discharge_ocv": 21.910712,
  "post_discharge_loaded_v": 21.835376,
  "post_discharge_loaded_i": 5.571572,
  "post_discharge_internal_resisitance": 0.013521,
  "post_discharge_avg_temp": 118.982128,
  "Ah_Final": 5.521701,
  "Wh_Final": 123.051794,
  "initial_temperature": 75.321510,
  "SOH": 0.922697,
  "cba_date": "10/02/24",
  "cba_time": "14:31:48",
  "cba_test_total_time_s": 584.000000,
  "cba_tested_capacity_ah": 5.490000
}

File: Final Dataset/HRB_A_403.json
{
  "cycle_id": "HRB_A_403",
  "main_dat_found": true,
  "discharge_date": "10/2/2024",
  "discharge_start_time": "4:06:43 PM",
  "discharge_length": 587.322000,
  "start_sustain_ok": false,
  "start_extra_spike_count": 0,
  "end_sustain_ok": true,
  "end_extra_spike_count": 0,
  "pre_discharge_ocv": 24.947525,
  "pre_discharge_loaded_v": 24.813438,
  "pre_discharge_loaded_i": 6.209653,
  "pre_discharge_internal_resisitance": 0.021593,
  "pre_discharge_avg_temp": 77.627326,
  "post_discharge_ocv": 21.777667,
  "post_discharge_loaded_v": 21.708248,
  "post_discharge_loaded_i": 5.577420,
  "post_discharge_internal_resisitance": 0.012446,
  "post_discharge_avg_temp": 120.206545,
  "Ah_Final": 5.537916,
  "Wh_Final": 123.602413,
  "initial_temperature": 76.730905,
  "SOH": 0.926826,
  "cba_date": "10/02/24",
  "cba_time": "16:06:43",
  "cba_test_total_time_s": 587.000000,
  "cba_tested_capacity_ah": 5.500000
}

File: Final Dataset/HRB_A_404.json
{
  "cycle_id": "HRB_A_404",
  "main_dat_found": true,
  "discharge_date": "10/3/2024",
  "discharge_start_time": "11:17:38 AM",
  "discharge_length": 579.816000,
  "start_sustain_ok": false,
  "start_extra_spike_count": 0,
  "end_sustain_ok": true,
  "end_extra_spike_count": 0,
  "pre_discharge_ocv": -35364.301202,
  "pre_discharge_loaded_v": 24.823247,
  "pre_discharge_loaded_i": 6.096858,
  "pre_discharge_internal_resisitance": -5804.485940,
  "pre_discharge_avg_temp": 74.589212,
  "post_discharge_ocv": 21.928104,
  "post_discharge_loaded_v": 21.850534,
  "post_discharge_loaded_i": 5.558486,
  "post_discharge_internal_resisitance": 0.013955,
  "post_discharge_avg_temp": 117.550943,
  "Ah_Final": 5.477900,
  "Wh_Final": 121.993526,
  "initial_temperature": 74.101891,
  "SOH": 0.914761,
  "cba_date": "10/03/24",
  "cba_time": "11:17:44",
  "cba_test_total_time_s": 580.000000,
  "cba_tested_capacity_ah": 5.440000
}

File: Final Dataset/HRB_A_405.json
{
  "cycle_id": "HRB_A_405",
  "main_dat_found": true,
  "discharge_date": "10/3/2024",
  "discharge_start_time": "1:09:42 PM",
  "discharge_length": 588.120000,
  "start_sustain_ok": false,
  "start_extra_spike_count": 0,
  "end_sustain_ok": true,
  "end_extra_spike_count": 0,
  "pre_discharge_ocv": 24.975285,
  "pre_discharge_loaded_v": 24.832170,
  "pre_discharge_loaded_i": 6.144956,
  "pre_discharge_internal_resisitance": 0.023290,
  "pre_discharge_avg_temp": 76.675632,
  "post_discharge_ocv": 21.797683,
  "post_discharge_loaded_v": 21.729235,
  "post_discharge_loaded_i": 5.549159,
  "post_discharge_internal_resisitance": 0.012335,
  "post_discharge_avg_temp": 120.272792,
  "Ah_Final": 5.545313,
  "Wh_Final": 123.719699,
  "initial_temperature": 76.114771,
  "SOH": 0.927705,
  "cba_date": "10/03/24",
  "cba_time": "13:09:43",
  "cba_test_total_time_s": 588.000000,
  "cba_tested_capacity_ah": 5.510000
}

File: Final Dataset/HRB_A_406.json
{
  "cycle_id": "HRB_A_406",
  "main_dat_found": true,
  "discharge_date": "10/3/2024",
  "discharge_start_time": "2:56:09 PM",
  "discharge_length": 591.934000,
  "start_sustain_ok": false,
  "start_extra_spike_count": 0,
  "end_sustain_ok": true,
  "end_extra_spike_count": 0,
  "pre_discharge_ocv": 25.007548,
  "pre_discharge_loaded_v": 24.868763,
  "pre_discharge_loaded_i": 6.134862,
  "pre_discharge_internal_resisitance": 0.022622,
  "pre_discharge_avg_temp": 76.486361,
  "post_discharge_ocv": 21.759176,
  "post_discharge_loaded_v": 21.694052,
  "post_discharge_loaded_i": 5.525565,
  "post_discharge_internal_resisitance": 0.011786,
  "post_discharge_avg_temp": 120.228954,
  "Ah_Final": 5.572547,
  "Wh_Final": 124.452906,
  "initial_temperature": 76.028739,
  "SOH": 0.933203,
  "cba_date": "10/03/24",
  "cba_time": "14:56:10",
  "cba_test_total_time_s": 592.000000,
  "cba_tested_capacity_ah": 5.550000
}

File: Final Dataset/HRB_A_407.json
{
  "cycle_id": "HRB_A_407",
  "main_dat_found": true,
  "discharge_date": "10/3/2024",
  "discharge_start_time": "4:43:32 PM",
  "discharge_length": 582.842000,
  "start_sustain_ok": false,
  "start_extra_spike_count": 0,
  "end_sustain_ok": true,
  "end_extra_spike_count": 0,
  "pre_discharge_ocv": 24.936983,
  "pre_discharge_loaded_v": 24.796427,
  "pre_discharge_loaded_i": 6.165031,
  "pre_discharge_internal_resisitance": 0.022799,
  "pre_discharge_avg_temp": 75.936228,
  "post_discharge_ocv": 21.797917,
  "post_discharge_loaded_v": 21.730012,
  "post_discharge_loaded_i": 5.549183,
  "post_discharge_internal_resisitance": 0.012237,
  "post_discharge_avg_temp": 119.550514,
  "Ah_Final": 5.502031,
  "Wh_Final": 122.656608,
  "initial_temperature": 75.518243,
  "SOH": 0.919733,
  "cba_date": "10/03/24",
  "cba_time": "16:43:35",
  "cba_test_total_time_s": 583.000000,
  "cba_tested_capacity_ah": 5.470000
}

File: Final Dataset/HRB_A_408.json
{
  "cycle_id": "HRB_A_408",
  "main_dat_found": true,
  "discharge_date": "10/3/2024",
  "discharge_start_time": "6:53:31 PM",
  "discharge_length": 587.412000,
  "start_sustain_ok": false,
  "start_extra_spike_count": 0,
  "end_sustain_ok": true,
  "end_extra_spike_count": 0,
  "pre_discharge_ocv": 24.995924,
  "pre_discharge_loaded_v": 24.855666,
  "pre_discharge_loaded_i": 6.150417,
  "pre_discharge_internal_resisitance": 0.022805,
  "pre_discharge_avg_temp": 75.308627,
  "post_discharge_ocv": 21.734448,
  "post_discharge_loaded_v": 21.673032,
  "post_discharge_loaded_i": 5.532829,
  "post_discharge_internal_resisitance": 0.011100,
  "post_discharge_avg_temp": 119.200911,
  "Ah_Final": 5.535167,
  "Wh_Final": 123.509971,
  "initial_temperature": 74.832029,
  "SOH": 0.926132,
  "cba_date": "10/03/24",
  "cba_time": "18:53:33",
  "cba_test_total_time_s": 587.000000,
  "cba_tested_capacity_ah": 5.510000
}

File: Final Dataset/HRB_A_409.json
{
  "cycle_id": "HRB_A_409",
  "main_dat_found": true,
  "discharge_date": "10/4/2024",
  "discharge_start_time": "9:42:23 AM",
  "discharge_length": 584.262000,
  "start_sustain_ok": false,
  "start_extra_spike_count": 0,
  "end_sustain_ok": true,
  "end_extra_spike_count": 0,
  "pre_discharge_ocv": 24.965787,
  "pre_discharge_loaded_v": 24.805772,
  "pre_discharge_loaded_i": 6.160467,
  "pre_discharge_internal_resisitance": 0.025975,
  "pre_discharge_avg_temp": 74.018084,
  "post_discharge_ocv": 21.852703,
  "post_discharge_loaded_v": 21.778443,
  "post_discharge_loaded_i": 5.550177,
  "post_discharge_internal_resisitance": 0.013380,
  "post_discharge_avg_temp": 118.935593,
  "Ah_Final": 5.523862,
  "Wh_Final": 122.982929,
  "initial_temperature": 73.617334,
  "SOH": 0.922180,
  "cba_date": "10/04/24",
  "cba_time": "09:42:25",
  "cba_test_total_time_s": 584.000000,
  "cba_tested_capacity_ah": 5.490000
}

File: Final Dataset/HRB_A_41.json
{
  "cycle_id": "HRB_A_41",
  "main_dat_found": true,
  "discharge_date": "2/5/2024",
  "discharge_start_time": "6:44:21 PM",
  "discharge_length": 611.182000,
  "start_sustain_ok": false,
  "start_extra_spike_count": 0,
  "end_sustain_ok": true,
  "end_extra_spike_count": 0,
  "pre_discharge_ocv": 24.581133,
  "pre_discharge_loaded_v": 24.225242,
  "pre_discharge_loaded_i": 6.164016,
  "pre_discharge_internal_resisitance": 0.057737,
  "pre_discharge_avg_temp": -168.152382,
  "post_discharge_ocv": 21.928610,
  "post_discharge_loaded_v": 21.810203,
  "post_discharge_loaded_i": 5.672957,
  "post_discharge_internal_resisitance": 0.020872,
  "post_discharge_avg_temp": 122.428858,
  "Ah_Final": 5.816243,
  "Wh_Final": 128.836653,
  "initial_temperature": 71.080045,
  "SOH": 0.966074,
  "cba_date": "02/05/24",
  "cba_time": "18:44:27",
  "cba_test_total_time_s": 611.000000,
  "cba_tested_capacity_ah": 5.770000
}

File: Final Dataset/HRB_A_410.json
{
  "cycle_id": "HRB_A_410",
  "main_dat_found": true,
  "discharge_date": "10/4/2024",
  "discharge_start_time": "12:07:09 PM",
  "discharge_length": 589.980000,
  "start_sustain_ok": false,
  "start_extra_spike_count": 0,
  "end_sustain_ok": true,
  "end_extra_spike_count": 0,
  "pre_discharge_ocv": 24.986336,
  "pre_discharge_loaded_v": 24.837487,
  "pre_discharge_loaded_i": 6.142554,
  "pre_discharge_internal_resisitance": 0.024233,
  "pre_discharge_avg_temp": 74.242313,
  "post_discharge_ocv": 21.777316,
  "post_discharge_loaded_v": 21.710428,
  "post_discharge_loaded_i": 5.542820,
  "post_discharge_internal_resisitance": 0.012068,
  "post_discharge_avg_temp": 119.267143,
  "Ah_Final": 5.561912,
  "Wh_Final": 124.021512,
  "initial_temperature": 73.797620,
  "SOH": 0.929968,
  "cba_date": "10/04/24",
  "cba_time": "12:07:10",
  "cba_test_total_time_s": 590.000000,
  "cba_tested_capacity_ah": 5.530000
}

File: Final Dataset/HRB_A_411.json
{
  "cycle_id": "HRB_A_411",
  "main_dat_found": true,
  "discharge_date": "10/4/2024",
  "discharge_start_time": "1:48:16 PM",
  "discharge_length": 587.458000,
  "start_sustain_ok": false,
  "start_extra_spike_count": 0,
  "end_sustain_ok": true,
  "end_extra_spike_count": 0,
  "pre_discharge_ocv": 24.956434,
  "pre_discharge_loaded_v": 24.813608,
  "pre_discharge_loaded_i": 6.231713,
  "pre_discharge_internal_resisitance": 0.022919,
  "pre_discharge_avg_temp": 76.526682,
  "post_discharge_ocv": 21.890108,
  "post_discharge_loaded_v": 21.816832,
  "post_discharge_loaded_i": 5.564215,
  "post_discharge_internal_resisitance": 0.013169,
  "post_discharge_avg_temp": 119.695115,
  "Ah_Final": 5.547293,
  "Wh_Final": 123.731849,
  "initial_temperature": 75.973704,
  "SOH": 0.927796,
  "cba_date": "10/04/24",
  "cba_time": "13:48:17",
  "cba_test_total_time_s": 588.000000,
  "cba_tested_capacity_ah": 5.510000
}

File: Final Dataset/HRB_A_412.json
{
  "cycle_id": "HRB_A_412",
  "main_dat_found": true,
  "discharge_date": "10/4/2024",
  "discharge_start_time": "3:42:11 PM",
  "discharge_length": 585.200000,
  "start_sustain_ok": false,
  "start_extra_spike_count": 0,
  "end_sustain_ok": true,
  "end_extra_spike_count": 0,
  "pre_discharge_ocv": 25.020364,
  "pre_discharge_loaded_v": 24.856053,
  "pre_discharge_loaded_i": 6.192615,
  "pre_discharge_internal_resisitance": 0.026533,
  "pre_discharge_avg_temp": 74.948588,
  "post_discharge_ocv": 21.885045,
  "post_discharge_loaded_v": 21.804567,
  "post_discharge_loaded_i": 5.608309,
  "post_discharge_internal_resisitance": 0.014350,
  "post_discharge_avg_temp": 119.263611,
  "Ah_Final": 5.532176,
  "Wh_Final": 123.180424,
  "initial_temperature": 74.387360,
  "SOH": 0.923661,
  "cba_date": "10/04/24",
  "cba_time": "15:42:17",
  "cba_test_total_time_s": 586.000000,
  "cba_tested_capacity_ah": 5.500000
}

File: Final Dataset/HRB_A_413.json
{
  "cycle_id": "HRB_A_413",
  "main_dat_found": true,
  "discharge_date": "10/4/2024",
  "discharge_start_time": "5:43:42 PM",
  "discharge_length": 589.516000,
  "start_sustain_ok": false,
  "start_extra_spike_count": 0,
  "end_sustain_ok": true,
  "end_extra_spike_count": 0,
  "pre_discharge_ocv": 24.984013,
  "pre_discharge_loaded_v": 24.833640,
  "pre_discharge_loaded_i": 6.240693,
  "pre_discharge_internal_resisitance": 0.024095,
  "pre_discharge_avg_temp": 75.509506,
  "post_discharge_ocv": 21.847309,
  "post_discharge_loaded_v": 21.775091,
  "post_discharge_loaded_i": 5.594581,
  "post_discharge_internal_resisitance": 0.012909,
  "post_discharge_avg_temp": 119.977432,
  "Ah_Final": 5.566019,
  "Wh_Final": 124.136026,
  "initial_temperature": 75.004589,
  "SOH": 0.930827,
  "cba_date": "10/04/24",
  "cba_time": "17:43:42",
  "cba_test_total_time_s": 590.000000,
  "cba_tested_capacity_ah": 5.530000
}

File: Final Dataset/HRB_A_414.json
{
  "cycle_id": "HRB_A_414",
  "main_dat_found": true,
  "discharge_date": "10/7/2024",
  "discharge_start_time": "9:58:50 AM",
  "discharge_length": 582.124000,
  "start_sustain_ok": false,
  "start_extra_spike_count": 0,
  "end_sustain_ok": true,
  "end_extra_spike_count": 0,
  "pre_discharge_ocv": 24.956059,
  "pre_discharge_loaded_v": 24.796855,
  "pre_discharge_loaded_i": 6.183076,
  "pre_discharge_internal_resisitance": 0.025748,
  "pre_discharge_avg_temp": 73.710514,
  "post_discharge_ocv": 21.868483,
  "post_discharge_loaded_v": 21.792366,
  "post_discharge_loaded_i": 5.569032,
  "post_discharge_internal_resisitance": 0.013668,
  "post_discharge_avg_temp": 118.695278,
  "Ah_Final": 5.504695,
  "Wh_Final": 122.523885,
  "initial_temperature": 73.317489,
  "SOH": 0.918738,
  "cba_date": "10/07/24",
  "cba_time": "09:58:51",
  "cba_test_total_time_s": 582.000000,
  "cba_tested_capacity_ah": 5.470000
}

File: Final Dataset/HRB_A_415.json
{
  "cycle_id": "HRB_A_415",
  "main_dat_found": true,
  "discharge_date": "10/7/2024",
  "discharge_start_time": "11:40:32 AM",
  "discharge_length": 585.350000,
  "start_sustain_ok": false,
  "start_extra_spike_count": 0,
  "end_sustain_ok": true,
  "end_extra_spike_count": 0,
  "pre_discharge_ocv": 24.813883,
  "pre_discharge_loaded_v": 24.817157,
  "pre_discharge_loaded_i": 6.181027,
  "pre_discharge_internal_resisitance": -0.000530,
  "pre_discharge_avg_temp": 76.289840,
  "post_discharge_ocv": 21.858151,
  "post_discharge_loaded_v": 21.784623,
  "post_discharge_loaded_i": 5.559769,
  "post_discharge_internal_resisitance": 0.013225,
  "post_discharge_avg_temp": 119.798802,
  "Ah_Final": 5.526251,
  "Wh_Final": 123.161594,
  "initial_temperature": 75.798888,
  "SOH": 0.923520,
  "cba_date": "10/07/24",
  "cba_time": "11:40:33",
  "cba_test_total_time_s": 585.000000,
  "cba_tested_capacity_ah": 5.490000
}

File: Final Dataset/HRB_A_416.json
{
  "cycle_id": "HRB_A_416",
  "main_dat_found": true,
  "discharge_date": "10/7/2024",
  "discharge_start_time": "1:59:04 PM",
  "discharge_length": 586.090000,
  "start_sustain_ok": false,
  "start_extra_spike_count": 0,
  "end_sustain_ok": true,
  "end_extra_spike_count": 0,
  "pre_discharge_ocv": 24.983835,
  "pre_discharge_loaded_v": 24.839215,
  "pre_discharge_loaded_i": 6.191336,
  "pre_discharge_internal_resisitance": 0.023359,
  "pre_discharge_avg_temp": 75.626713,
  "post_discharge_ocv": 21.879877,
  "post_discharge_loaded_v": 21.437037,
  "post_discharge_loaded_i": 5.542606,
  "post_discharge_internal_resisitance": 0.079897,
  "post_discharge_avg_temp": 119.274181,
  "Ah_Final": 5.530220,
  "Wh_Final": 123.372173,
  "initial_temperature": 75.217158,
  "SOH": 0.925099,
  "cba_date": "10/07/24",
  "cba_time": "13:59:07",
  "cba_test_total_time_s": 586.000000,
  "cba_tested_capacity_ah": 5.500000
}

File: Final Dataset/HRB_A_417.json
{
  "cycle_id": "HRB_A_417",
  "main_dat_found": true,
  "discharge_date": "10/7/2024",
  "discharge_start_time": "4:04:07 PM",
  "discharge_length": 590.400000,
  "start_sustain_ok": false,
  "start_extra_spike_count": 0,
  "end_sustain_ok": true,
  "end_extra_spike_count": 0,
  "pre_discharge_ocv": 25.006509,
  "pre_discharge_loaded_v": 24.861092,
  "pre_discharge_loaded_i": 6.156296,
  "pre_discharge_internal_resisitance": 0.023621,
  "pre_discharge_avg_temp": 75.025979,
  "post_discharge_ocv": 20.953480,
  "post_discharge_loaded_v": 21.528421,
  "post_discharge_loaded_i": 5.547003,
  "post_discharge_internal_resisitance": -0.103649,
  "post_discharge_avg_temp": 119.809649,
  "Ah_Final": 5.561588,
  "Wh_Final": 124.079630,
  "initial_temperature": 74.586451,
  "SOH": 0.930404,
  "cba_date": "10/07/24",
  "cba_time": "16:04:07",
  "cba_test_total_time_s": 591.000000,
  "cba_tested_capacity_ah": 5.530000
}

File: Final Dataset/HRB_A_418.json
{
  "cycle_id": "HRB_A_418",
  "main_dat_found": true,
  "discharge_date": "10/7/2024",
  "discharge_start_time": "6:20:31 PM",
  "discharge_length": 582.850000,
  "start_sustain_ok": false,
  "start_extra_spike_count": 0,
  "end_sustain_ok": true,
  "end_extra_spike_count": 0,
  "pre_discharge_ocv": 24.938431,
  "pre_discharge_loaded_v": 24.786200,
  "pre_discharge_loaded_i": 6.192586,
  "pre_discharge_internal_resisitance": 0.024583,
  "pre_discharge_avg_temp": 75.144790,
  "post_discharge_ocv": 16.412298,
  "post_discharge_loaded_v": 14.521254,
  "post_discharge_loaded_i": 5.551578,
  "post_discharge_internal_resisitance": 0.340632,
  "post_discharge_avg_temp": 119.131531,
  "Ah_Final": 5.505692,
  "Wh_Final": 122.668867,
  "initial_temperature": 74.402368,
  "SOH": 0.919825,
  "cba_date": "10/07/24",
  "cba_time": "18:20:34",
  "cba_test_total_time_s": 583.000000,
  "cba_tested_capacity_ah": 5.470000
}

File: Final Dataset/HRB_A_419.json
{
  "cycle_id": "HRB_A_419",
  "main_dat_found": true,
  "discharge_date": "10/7/2024",
  "discharge_start_time": "8:21:19 PM",
  "discharge_length": 588.652000,
  "start_sustain_ok": false,
  "start_extra_spike_count": 0,
  "end_sustain_ok": true,
  "end_extra_spike_count": 0,
  "pre_discharge_ocv": 23.639879,
  "pre_discharge_loaded_v": 24.847015,
  "pre_discharge_loaded_i": 6.247633,
  "pre_discharge_internal_resisitance": -0.193215,
  "pre_discharge_avg_temp": 74.840165,
  "post_discharge_ocv": 8.626751,
  "post_discharge_loaded_v": 15.079578,
  "post_discharge_loaded_i": 5.568680,
  "post_discharge_internal_resisitance": -1.158771,
  "post_discharge_avg_temp": 119.366213,
  "Ah_Final": 5.554038,
  "Wh_Final": 123.891761,
  "initial_temperature": 74.239795,
  "SOH": 0.928995,
  "cba_date": "10/07/24",
  "cba_time": "20:21:21",
  "cba_test_total_time_s": 589.000000,
  "cba_tested_capacity_ah": 5.520000
}

File: Final Dataset/HRB_A_42.json
{
  "cycle_id": "HRB_A_42",
  "main_dat_found": true,
  "discharge_date": "2/6/2024",
  "discharge_start_time": "11:18:18 AM",
  "discharge_length": 602.658000,
  "start_sustain_ok": false,
  "start_extra_spike_count": 0,
  "end_sustain_ok": true,
  "end_extra_spike_count": 0,
  "pre_discharge_ocv": 24.970909,
  "pre_discharge_loaded_v": 24.583174,
  "pre_discharge_loaded_i": 6.090453,
  "pre_discharge_internal_resisitance": 0.063663,
  "pre_discharge_avg_temp": 69.456184,
  "post_discharge_ocv": 21.941721,
  "post_discharge_loaded_v": 21.782603,
  "post_discharge_loaded_i": 5.676075,
  "post_discharge_internal_resisitance": 0.028033,
  "post_discharge_avg_temp": 121.058090,
  "Ah_Final": 5.740947,
  "Wh_Final": 126.861758,
  "initial_temperature": 69.060841,
  "SOH": 0.951266,
  "cba_date": "02/06/24",
  "cba_time": "11:18:23",
  "cba_test_total_time_s": 603.000000,
  "cba_tested_capacity_ah": 5.700000
}

File: Final Dataset/HRB_A_420.json
{
  "cycle_id": "HRB_A_420",
  "main_dat_found": true,
  "discharge_date": "10/8/2024",
  "discharge_start_time": "10:01:20 AM",
  "discharge_length": 573.294000,
  "start_sustain_ok": false,
  "start_extra_spike_count": 0,
  "end_sustain_ok": true,
  "end_extra_spike_count": 0,
  "pre_discharge_ocv": 24.918564,
  "pre_discharge_loaded_v": 24.737857,
  "pre_discharge_loaded_i": 6.203906,
  "pre_discharge_internal_resisitance": 0.029128,
  "pre_discharge_avg_temp": 70.682867,
  "post_discharge_ocv": 21.917122,
  "post_discharge_loaded_v": 21.835325,
  "post_discharge_loaded_i": 5.598854,
  "post_discharge_internal_resisitance": 0.014610,
  "post_discharge_avg_temp": 117.013099,
  "Ah_Final": 5.439533,
  "Wh_Final": 120.726398,
  "initial_temperature": 70.355104,
  "SOH": 0.905260,
  "cba_date": "10/08/24",
  "cba_time": "10:01:22",
  "cba_test_total_time_s": 574.000000,
  "cba_tested_capacity_ah": 5.400000
}

File: Final Dataset/HRB_A_421.json
{
  "cycle_id": "HRB_A_421",
  "main_dat_found": true,
  "discharge_date": "10/8/2024",
  "discharge_start_time": "11:34:24 AM",
  "discharge_length": 582.360000,
  "start_sustain_ok": false,
  "start_extra_spike_count": 0,
  "end_sustain_ok": true,
  "end_extra_spike_count": 0,
  "pre_discharge_ocv": 24.980524,
  "pre_discharge_loaded_v": 24.818263,
  "pre_discharge_loaded_i": 6.258326,
  "pre_discharge_internal_resisitance": 0.025927,
  "pre_discharge_avg_temp": 74.725732,
  "post_discharge_ocv": 21.910832,
  "post_discharge_loaded_v": 21.833575,
  "post_discharge_loaded_i": 5.590077,
  "post_discharge_internal_resisitance": 0.013820,
  "post_discharge_avg_temp": 118.427855,
  "Ah_Final": 5.507924,
  "Wh_Final": 122.668760,
  "initial_temperature": 74.136684,
  "SOH": 0.919825,
  "cba_date": "10/08/24",
  "cba_time": "11:34:25",
  "cba_test_total_time_s": 582.000000,
  "cba_tested_capacity_ah": 5.470000
}

File: Final Dataset/HRB_A_422.json
{
  "cycle_id": "HRB_A_422",
  "main_dat_found": true,
  "discharge_date": "10/8/2024",
  "discharge_start_time": "1:40:24 PM",
  "discharge_length": 588.562000,
  "start_sustain_ok": false,
  "start_extra_spike_count": 0,
  "end_sustain_ok": true,
  "end_extra_spike_count": 0,
  "pre_discharge_ocv": 24.989837,
  "pre_discharge_loaded_v": 24.847019,
  "pre_discharge_loaded_i": 6.062638,
  "pre_discharge_internal_resisitance": 0.023557,
  "pre_discharge_avg_temp": 73.956188,
  "post_discharge_ocv": 21.893350,
  "post_discharge_loaded_v": 21.816980,
  "post_discharge_loaded_i": 5.550419,
  "post_discharge_internal_resisitance": 0.013759,
  "post_discharge_avg_temp": 119.701019,
  "Ah_Final": 5.560385,
  "Wh_Final": 123.974018,
  "initial_temperature": 73.574306,
  "SOH": 0.929612,
  "cba_date": "10/08/24",
  "cba_time": "13:40:25",
  "cba_test_total_time_s": 589.000000,
  "cba_tested_capacity_ah": 5.520000
}

File: Final Dataset/HRB_A_423.json
{
  "cycle_id": "HRB_A_423",
  "main_dat_found": true,
  "discharge_date": "10/8/2024",
  "discharge_start_time": "3:32:31 PM",
  "discharge_length": 590.034000,
  "start_sustain_ok": false,
  "start_extra_spike_count": 0,
  "end_sustain_ok": true,
  "end_extra_spike_count": 0,
  "pre_discharge_ocv": 24.999968,
  "pre_discharge_loaded_v": 24.910035,
  "pre_discharge_loaded_i": 3.846978,
  "pre_discharge_internal_resisitance": 0.023377,
  "pre_discharge_avg_temp": 75.196189,
  "post_discharge_ocv": 21.652968,
  "post_discharge_loaded_v": 14.417791,
  "post_discharge_loaded_i": 5.526256,
  "post_discharge_internal_resisitance": 1.309237,
  "post_discharge_avg_temp": 119.918157,
  "Ah_Final": 5.569441,
  "Wh_Final": 124.235423,
  "initial_temperature": 74.760411,
  "SOH": 0.931572,
  "cba_date": "10/08/24",
  "cba_time": "15:32:33",
  "cba_test_total_time_s": 590.000000,
  "cba_tested_capacity_ah": 5.530000
}

File: Final Dataset/HRB_A_424.json
{
  "cycle_id": "HRB_A_424",
  "main_dat_found": true,
  "discharge_date": "10/9/2024",
  "discharge_start_time": "8:36:28 AM",
  "discharge_length": 580.170000,
  "start_sustain_ok": false,
  "start_extra_spike_count": 0,
  "end_sustain_ok": true,
  "end_extra_spike_count": 0,
  "pre_discharge_ocv": 24.964614,
  "pre_discharge_loaded_v": 24.813254,
  "pre_discharge_loaded_i": 5.824401,
  "pre_discharge_internal_resisitance": 0.025987,
  "pre_discharge_avg_temp": 70.914190,
  "post_discharge_ocv": 21.879247,
  "post_discharge_loaded_v": 21.808495,
  "post_discharge_loaded_i": 5.536228,
  "post_discharge_internal_resisitance": 0.012780,
  "post_discharge_avg_temp": 119.114601,
  "Ah_Final": 5.486108,
  "Wh_Final": 122.076357,
  "initial_temperature": 70.553735,
  "SOH": 0.915383,
  "cba_date": "10/09/24",
  "cba_time": "08:36:30",
  "cba_test_total_time_s": 580.000000,
  "cba_tested_capacity_ah": 5.450000
}

File: Final Dataset/HRB_A_425.json
{
  "cycle_id": "HRB_A_425",
  "main_dat_found": true,
  "discharge_date": "10/9/2024",
  "discharge_start_time": "10:12:20 AM",
  "discharge_length": 584.656000,
  "start_sustain_ok": false,
  "start_extra_spike_count": 0,
  "end_sustain_ok": true,
  "end_extra_spike_count": 0,
  "pre_discharge_ocv": 25.009882,
  "pre_discharge_loaded_v": 24.851537,
  "pre_discharge_loaded_i": 6.159793,
  "pre_discharge_internal_resisitance": 0.025706,
  "pre_discharge_avg_temp": 74.043463,
  "post_discharge_ocv": 21.857480,
  "post_discharge_loaded_v": 21.784669,
  "post_discharge_loaded_i": 5.554663,
  "post_discharge_internal_resisitance": 0.013108,
  "post_discharge_avg_temp": 118.454891,
  "Ah_Final": 5.520011,
  "Wh_Final": 122.987047,
  "initial_temperature": 73.613539,
  "SOH": 0.922211,
  "cba_date": "10/09/24",
  "cba_time": "10:12:21",
  "cba_test_total_time_s": 585.000000,
  "cba_tested_capacity_ah": 5.490000
}

File: Final Dataset/HRB_A_426.json
{
  "cycle_id": "HRB_A_426",
  "main_dat_found": true,
  "discharge_date": "10/9/2024",
  "discharge_start_time": "12:13:03 PM",
  "discharge_length": 583.228000,
  "start_sustain_ok": false,
  "start_extra_spike_count": 0,
  "end_sustain_ok": true,
  "end_extra_spike_count": 0,
  "pre_discharge_ocv": 24.982078,
  "pre_discharge_loaded_v": 24.818072,
  "pre_discharge_loaded_i": 6.133667,
  "pre_discharge_internal_resisitance": 0.026739,
  "pre_discharge_avg_temp": 74.482481,
  "post_discharge_ocv": 21.879249,
  "post_discharge_loaded_v": 21.803252,
  "post_discharge_loaded_i": 5.587472,
  "post_discharge_internal_resisitance": 0.013601,
  "post_discharge_avg_temp": 119.104402,
  "Ah_Final": 5.508290,
  "Wh_Final": 122.661983,
  "initial_temperature": 73.994166,
  "SOH": 0.919774,
  "cba_date": "10/09/24",
  "cba_time": "12:13:06",
  "cba_test_total_time_s": 583.000000,
  "cba_tested_capacity_ah": 5.480000
}

File: Final Dataset/HRB_A_427.json
{
  "cycle_id": "HRB_A_427",
  "main_dat_found": true,
  "discharge_date": "10/9/2024",
  "discharge_start_time": "1:52:43 PM",
  "discharge_length": 580.442000,
  "start_sustain_ok": false,
  "start_extra_spike_count": 0,
  "end_sustain_ok": true,
  "end_extra_spike_count": 0,
  "pre_discharge_ocv": 24.982493,
  "pre_discharge_loaded_v": 24.810949,
  "pre_discharge_loaded_i": 6.181649,
  "pre_discharge_internal_resisitance": 0.027750,
  "pre_discharge_avg_temp": 76.289563,
  "post_discharge_ocv": 21.886051,
  "post_discharge_loaded_v": 21.805629,
  "post_discharge_loaded_i": 5.594881,
  "post_discharge_internal_resisitance": 0.014374,
  "post_discharge_avg_temp": 119.169300,
  "Ah_Final": 5.487810,
  "Wh_Final": 122.184861,
  "initial_temperature": 75.559994,
  "SOH": 0.916196,
  "cba_date": "10/09/24",
  "cba_time": "13:52:44",
  "cba_test_total_time_s": 581.000000,
  "cba_tested_capacity_ah": 5.450000
}

File: Final Dataset/HRB_A_428.json
{
  "cycle_id": "HRB_A_428",
  "main_dat_found": true,
  "discharge_date": "10/9/2024",
  "discharge_start_time": "3:31:55 PM",
  "discharge_length": 582.854000,
  "start_sustain_ok": false,
  "start_extra_spike_count": 0,
  "end_sustain_ok": true,
  "end_extra_spike_count": 0,
  "pre_discharge_ocv": 25.002076,
  "pre_discharge_loaded_v": 24.832234,
  "pre_discharge_loaded_i": 6.278121,
  "pre_discharge_internal_resisitance": 0.027053,
  "pre_discharge_avg_temp": 76.023642,
  "post_discharge_ocv": 21.907519,
  "post_discharge_loaded_v": 21.828730,
  "post_discharge_loaded_i": 5.595308,
  "post_discharge_internal_resisitance": 0.014081,
  "post_discharge_avg_temp": 119.081549,
  "Ah_Final": 5.515297,
  "Wh_Final": 122.862066,
  "initial_temperature": 75.454985,
  "SOH": 0.921274,
  "cba_date": "10/09/24",
  "cba_time": "15:31:56",
  "cba_test_total_time_s": 583.000000,
  "cba_tested_capacity_ah": 5.470000
}

File: Final Dataset/HRB_A_429.json
{
  "cycle_id": "HRB_A_429",
  "main_dat_found": true,
  "discharge_date": "10/10/2024",
  "discharge_start_time": "8:35:23 AM",
  "discharge_length": 573.254000,
  "start_sustain_ok": false,
  "start_extra_spike_count": 0,
  "end_sustain_ok": true,
  "end_extra_spike_count": 0,
  "pre_discharge_ocv": 24.930359,
  "pre_discharge_loaded_v": 24.746488,
  "pre_discharge_loaded_i": 6.092842,
  "pre_discharge_internal_resisitance": 0.030178,
  "pre_discharge_avg_temp": 71.559233,
  "post_discharge_ocv": -31787.685887,
  "post_discharge_loaded_v": 21.798725,
  "post_discharge_loaded_i": 5.611213,
  "post_discharge_internal_resisitance": -5668.913654,
  "post_discharge_avg_temp": 120.723861,
  "Ah_Final": 5.434862,
  "Wh_Final": 120.630933,
  "initial_temperature": 71.108474,
  "SOH": 0.904544,
  "cba_date": "10/10/24",
  "cba_time": "08:35:35",
  "cba_test_total_time_s": 574.000000,
  "cba_tested_capacity_ah": 5.410000
}

File: Final Dataset/HRB_A_43.json
{
  "cycle_id": "HRB_A_43",
  "main_dat_found": true,
  "discharge_date": "2/6/2024",
  "discharge_start_time": "6:15:43 PM",
  "discharge_length": 610.334000,
  "start_sustain_ok": false,
  "start_extra_spike_count": 0,
  "end_sustain_ok": true,
  "end_extra_spike_count": 0,
  "pre_discharge_ocv": 25.002245,
  "pre_discharge_loaded_v": 24.548031,
  "pre_discharge_loaded_i": 6.099281,
  "pre_discharge_internal_resisitance": 0.074470,
  "pre_discharge_avg_temp": 72.468585,
  "post_discharge_ocv": 21.924753,
  "post_discharge_loaded_v": 21.803356,
  "post_discharge_loaded_i": 5.692611,
  "post_discharge_internal_resisitance": 0.021325,
  "post_discharge_avg_temp": 122.614414,
  "Ah_Final": 5.807638,
  "Wh_Final": 128.622124,
  "initial_temperature": 72.075098,
  "SOH": 0.964466,
  "cba_date": "02/06/24",
  "cba_time": "18:15:44",
  "cba_test_total_time_s": 610.000000,
  "cba_tested_capacity_ah": 5.760000
}

File: Final Dataset/HRB_A_430.json
{
  "cycle_id": "HRB_A_430",
  "main_dat_found": true,
  "discharge_date": "10/10/2024",
  "discharge_start_time": "11:26:37 AM",
  "discharge_length": 582.060000,
  "start_sustain_ok": false,
  "start_extra_spike_count": 0,
  "end_sustain_ok": true,
  "end_extra_spike_count": 0,
  "pre_discharge_ocv": 24.945574,
  "pre_discharge_loaded_v": 24.800417,
  "pre_discharge_loaded_i": 6.263837,
  "pre_discharge_internal_resisitance": 0.023174,
  "pre_discharge_avg_temp": 74.814860,
  "post_discharge_ocv": 21.933560,
  "post_discharge_loaded_v": 21.857132,
  "post_discharge_loaded_i": 5.544682,
  "post_discharge_internal_resisitance": 0.013784,
  "post_discharge_avg_temp": 118.788189,
  "Ah_Final": 5.513854,
  "Wh_Final": 122.893198,
  "initial_temperature": 74.401004,
  "SOH": 0.921508,
  "cba_date": "10/10/24",
  "cba_time": "11:26:43",
  "cba_test_total_time_s": 582.000000,
  "cba_tested_capacity_ah": 5.460000
}

File: Final Dataset/HRB_A_431.json
{
  "cycle_id": "HRB_A_431",
  "main_dat_found": true,
  "discharge_date": "10/10/2024",
  "discharge_start_time": "2:02:24 PM",
  "discharge_length": 587.252000,
  "start_sustain_ok": false,
  "start_extra_spike_count": 0,
  "end_sustain_ok": true,
  "end_extra_spike_count": 0,
  "pre_discharge_ocv": 24.981147,
  "pre_discharge_loaded_v": 24.852577,
  "pre_discharge_loaded_i": 5.579368,
  "pre_discharge_internal_resisitance": 0.023044,
  "pre_discharge_avg_temp": 77.111739,
  "post_discharge_ocv": 21.727884,
  "post_discharge_loaded_v": 21.667419,
  "post_discharge_loaded_i": 5.370026,
  "post_discharge_internal_resisitance": 0.011260,
  "post_discharge_avg_temp": 123.718967,
  "Ah_Final": 5.560829,
  "Wh_Final": 124.084944,
  "initial_temperature": 76.668279,
  "SOH": 0.930444,
  "cba_date": "10/10/24",
  "cba_time": "14:02:25",
  "cba_test_total_time_s": 587.000000,
  "cba_tested_capacity_ah": 5.500000
}

File: Final Dataset/HRB_A_432.json
{
  "cycle_id": "HRB_A_432",
  "main_dat_found": true,
  "discharge_date": "10/10/2024",
  "discharge_start_time": "4:34:18 PM",
  "discharge_length": 580.828000,
  "start_sustain_ok": false,
  "start_extra_spike_count": 0,
  "end_sustain_ok": true,
  "end_extra_spike_count": 0,
  "pre_discharge_ocv": 24.970344,
  "pre_discharge_loaded_v": 24.824273,
  "pre_discharge_loaded_i": 6.150328,
  "pre_discharge_internal_resisitance": 0.023750,
  "pre_discharge_avg_temp": 76.781677,
  "post_discharge_ocv": 21.802697,
  "post_discharge_loaded_v": 21.731841,
  "post_discharge_loaded_i": 5.577366,
  "post_discharge_internal_resisitance": 0.012704,
  "post_discharge_avg_temp": 121.840657,
  "Ah_Final": 5.492516,
  "Wh_Final": 122.418575,
  "initial_temperature": 76.338445,
  "SOH": 0.917949,
  "cba_date": "10/10/24",
  "cba_time": "16:34:20",
  "cba_test_total_time_s": 581.000000,
  "cba_tested_capacity_ah": 5.450000
}

File: Final Dataset/HRB_A_433.json
{
  "cycle_id": "HRB_A_433",
  "main_dat_found": true,
  "discharge_date": "10/10/2024",
  "discharge_start_time": "6:57:18 PM",
  "discharge_length": 586.050000,
  "start_sustain_ok": false,
  "start_extra_spike_count": 0,
  "end_sustain_ok": true,
  "end_extra_spike_count": 0,
  "pre_discharge_ocv": 25.021942,
  "pre_discharge_loaded_v": 24.867741,
  "pre_discharge_loaded_i": 6.207111,
  "pre_discharge_internal_resisitance": 0.024843,
  "pre_discharge_avg_temp": 77.086566,
  "post_discharge_ocv": 21.779763,
  "post_discharge_loaded_v": 21.709391,
  "post_discharge_loaded_i": 5.597073,
  "post_discharge_internal_resisitance": 0.012573,
  "post_discharge_avg_temp": 121.939960,
  "Ah_Final": 5.543018,
  "Wh_Final": 123.602446,
  "initial_temperature": 76.641090,
  "SOH": 0.926826,
  "cba_date": "10/10/24",
  "cba_time": "18:57:21",
  "cba_test_total_time_s": 586.000000,
  "cba_tested_capacity_ah": 5.500000
}

File: Final Dataset/HRB_A_434.json
{
  "cycle_id": "HRB_A_434",
  "main_dat_found": true,
  "discharge_date": "10/11/2024",
  "discharge_start_time": "9:56:08 AM",
  "discharge_length": 577.742000,
  "start_sustain_ok": false,
  "start_extra_spike_count": 0,
  "end_sustain_ok": true,
  "end_extra_spike_count": 0,
  "pre_discharge_ocv": 24.962975,
  "pre_discharge_loaded_v": 24.791954,
  "pre_discharge_loaded_i": 6.196872,
  "pre_discharge_internal_resisitance": 0.027598,
  "pre_discharge_avg_temp": 72.326918,
  "post_discharge_ocv": 21.883010,
  "post_discharge_loaded_v": 21.807262,
  "post_discharge_loaded_i": 5.472949,
  "post_discharge_internal_resisitance": 0.013840,
  "post_discharge_avg_temp": 119.670937,
  "Ah_Final": 5.475490,
  "Wh_Final": 121.712368,
  "initial_temperature": 71.816371,
  "SOH": 0.912653,
  "cba_date": "10/11/24",
  "cba_time": "09:56:09",
  "cba_test_total_time_s": 578.000000,
  "cba_tested_capacity_ah": 5.440000
}

File: Final Dataset/HRB_A_435.json
{
  "cycle_id": "HRB_A_435",
  "main_dat_found": true,
  "discharge_date": "10/11/2024",
  "discharge_start_time": "12:14:39 PM",
  "discharge_length": 576.046000,
  "start_sustain_ok": false,
  "start_extra_spike_count": 0,
  "end_sustain_ok": true,
  "end_extra_spike_count": 0,
  "pre_discharge_ocv": 24.929153,
  "pre_discharge_loaded_v": 24.778522,
  "pre_discharge_loaded_i": 6.136215,
  "pre_discharge_internal_resisitance": 0.024548,
  "pre_discharge_avg_temp": 73.965707,
  "post_discharge_ocv": 21.900094,
  "post_discharge_loaded_v": 21.823134,
  "post_discharge_loaded_i": 5.555936,
  "post_discharge_internal_resisitance": 0.013852,
  "post_discharge_avg_temp": 119.063668,
  "Ah_Final": 5.444721,
  "Wh_Final": 121.169042,
  "initial_temperature": 73.518490,
  "SOH": 0.908579,
  "cba_date": "10/11/24",
  "cba_time": "12:14:43",
  "cba_test_total_time_s": 576.000000,
  "cba_tested_capacity_ah": 5.410000
}

File: Final Dataset/HRB_A_436.json
{
  "cycle_id": "HRB_A_436",
  "main_dat_found": true,
  "discharge_date": "10/11/2024",
  "discharge_start_time": "2:14:50 PM",
  "discharge_length": 579.976000,
  "start_sustain_ok": false,
  "start_extra_spike_count": 0,
  "end_sustain_ok": true,
  "end_extra_spike_count": 0,
  "pre_discharge_ocv": 24.988692,
  "pre_discharge_loaded_v": 24.809179,
  "pre_discharge_loaded_i": 6.138384,
  "pre_discharge_internal_resisitance": 0.029244,
  "pre_discharge_avg_temp": 75.944408,
  "post_discharge_ocv": 21.872561,
  "post_discharge_loaded_v": 21.790993,
  "post_discharge_loaded_i": 5.605345,
  "post_discharge_internal_resisitance": 0.014552,
  "post_discharge_avg_temp": 120.332362,
  "Ah_Final": 5.489739,
  "Wh_Final": 122.132812,
  "initial_temperature": 75.287239,
  "SOH": 0.915806,
  "cba_date": "10/11/24",
  "cba_time": "14:14:57",
  "cba_test_total_time_s": 580.000000,
  "cba_tested_capacity_ah": 5.450000
}

File: Final Dataset/HRB_A_437.json
{
  "cycle_id": "HRB_A_437",
  "main_dat_found": true,
  "discharge_date": "10/11/2024",
  "discharge_start_time": "4:00:24 PM",
  "discharge_length": 579.710000,
  "start_sustain_ok": false,
  "start_extra_spike_count": 0,
  "end_sustain_ok": true,
  "end_extra_spike_count": 0,
  "pre_discharge_ocv": 24.970110,
  "pre_discharge_loaded_v": 24.811365,
  "pre_discharge_loaded_i": 6.238583,
  "pre_discharge_internal_resisitance": 0.025446,
  "pre_discharge_avg_temp": 76.979810,
  "post_discharge_ocv": 21.901660,
  "post_discharge_loaded_v": 21.822210,
  "post_discharge_loaded_i": 5.579576,
  "post_discharge_internal_resisitance": 0.014239,
  "post_discharge_avg_temp": 120.695325,
  "Ah_Final": 5.486986,
  "Wh_Final": 122.208132,
  "initial_temperature": 76.247899,
  "SOH": 0.916371,
  "cba_date": "10/11/24",
  "cba_time": "16:00:35",
  "cba_test_total_time_s": 580.000000,
  "cba_tested_capacity_ah": 5.440000
}
