Repository: leewhitcher/LithiumPolymerLongevityModeling

# SciTechForum2027
Data storage repository for the lithium polymer battery life cycle study described in the AIAA SciTech Forum 2027 conference paper "Longevity Modeling of Lithium Polymer Batteries for Advanced Air Mobility"

File: Final Dataset/HRB_A_438.json
{
  "cycle_id": "HRB_A_438",
  "main_dat_found": true,
  "discharge_date": "10/16/2024",
  "discharge_start_time": "9:51:24 AM",
  "discharge_length": 562.332000,
  "start_sustain_ok": false,
  "start_extra_spike_count": 0,
  "end_sustain_ok": true,
  "end_extra_spike_count": 0,
  "pre_discharge_ocv": 24.921030,
  "pre_discharge_loaded_v": 24.709905,
  "pre_discharge_loaded_i": 6.145669,
  "pre_discharge_internal_resisitance": 0.034353,
  "pre_discharge_avg_temp": 67.556939,
  "post_discharge_ocv": 21.891907,
  "post_discharge_loaded_v": 21.807248,
  "post_discharge_loaded_i": 5.571137,
  "post_discharge_internal_resisitance": 0.015196,
  "post_discharge_avg_temp": 115.004892,
  "Ah_Final": 5.348941,
  "Wh_Final": 118.395128,
  "initial_temperature": 67.073900,
  "SOH": 0.887779,
  "cba_date": "10/16/24",
  "cba_time": "09:51:26",
  "cba_test_total_time_s": 562.000000,
  "cba_tested_capacity_ah": 5.310000
}

File: Final Dataset/HRB_A_439.json
{
  "cycle_id": "HRB_A_439",
  "main_dat_found": true,
  "discharge_date": "10/16/2024",
  "discharge_start_time": "11:36:25 AM",
  "discharge_length": 573.176000,
  "start_sustain_ok": false,
  "start_extra_spike_count": 0,
  "end_sustain_ok": true,
  "end_extra_spike_count": 0,
  "pre_discharge_ocv": 24.934114,
  "pre_discharge_loaded_v": 24.766903,
  "pre_discharge_loaded_i": 6.179626,
  "pre_discharge_internal_resisitance": 0.027058,
  "pre_discharge_avg_temp": 70.635899,
  "post_discharge_ocv": 21.781032,
  "post_discharge_loaded_v": 21.712289,
  "post_discharge_loaded_i": 5.539390,
  "post_discharge_internal_resisitance": 0.012410,
  "post_discharge_avg_temp": 117.086942,
  "Ah_Final": 5.428583,
  "Wh_Final": 120.618524,
  "initial_temperature": 69.864854,
  "SOH": 0.904451,
  "cba_date": "10/16/24",
  "cba_time": "11:36:26",
  "cba_test_total_time_s": 573.000000,
  "cba_tested_capacity_ah": 5.400000
}

File: Final Dataset/HRB_A_44.json
{
  "cycle_id": "HRB_A_44",
  "main_dat_found": true,
  "discharge_date": "2/6/2024",
  "discharge_start_time": "8:31:20 PM",
  "discharge_length": 595.924000,
  "start_sustain_ok": false,
  "start_extra_spike_count": 0,
  "end_sustain_ok": true,
  "end_extra_spike_count": 0,
  "pre_discharge_ocv": 25.016138,
  "pre_discharge_loaded_v": 24.646029,
  "pre_discharge_loaded_i": 6.137944,
  "pre_discharge_internal_resisitance": 0.060299,
  "pre_discharge_avg_temp": 71.479779,
  "post_discharge_ocv": 21.975842,
  "post_discharge_loaded_v": 21.843171,
  "post_discharge_loaded_i": 5.643185,
  "post_discharge_internal_resisitance": 0.023510,
  "post_discharge_avg_temp": 117.962808,
  "Ah_Final": 5.677657,
  "Wh_Final": 125.541226,
  "initial_temperature": 70.977567,
  "SOH": 0.941364,
  "cba_date": "02/06/24",
  "cba_time": "20:31:21",
  "cba_test_total_time_s": 596.000000,
  "cba_tested_capacity_ah": 5.630000
}

File: Final Dataset/HRB_A_440.json
{
  "cycle_id": "HRB_A_440",
  "main_dat_found": true,
  "discharge_date": "10/16/2024",
  "discharge_start_time": "1:14:39 PM",
  "discharge_length": 569.316000,
  "start_sustain_ok": false,
  "start_extra_spike_count": 0,
  "end_sustain_ok": true,
  "end_extra_spike_count": 0,
  "pre_discharge_ocv": 24.940878,
  "pre_discharge_loaded_v": 24.750443,
  "pre_discharge_loaded_i": 6.225009,
  "pre_discharge_internal_resisitance": 0.030592,
  "pre_discharge_avg_temp": 72.223807,
  "post_discharge_ocv": 21.870210,
  "post_discharge_loaded_v": 21.785775,
  "post_discharge_loaded_i": 5.531947,
  "post_discharge_internal_resisitance": 0.015263,
  "post_discharge_avg_temp": 117.059954,
  "Ah_Final": 5.406945,
  "Wh_Final": 120.002507,
  "initial_temperature": 71.515931,
  "SOH": 0.899832,
  "cba_date": "10/16/24",
  "cba_time": "13:14:42",
  "cba_test_total_time_s": 569.000000,
  "cba_tested_capacity_ah": 5.360000
}

File: Final Dataset/HRB_A_441.json
{
  "cycle_id": "HRB_A_441",
  "main_dat_found": true,
  "discharge_date": "10/16/2024",
  "discharge_start_time": "3:18:26 PM",
  "discharge_length": 571.956000,
  "start_sustain_ok": false,
  "start_extra_spike_count": 0,
  "end_sustain_ok": true,
  "end_extra_spike_count": 0,
  "pre_discharge_ocv": 24.951591,
  "pre_discharge_loaded_v": 24.764458,
  "pre_discharge_loaded_i": 6.254350,
  "pre_discharge_internal_resisitance": 0.029921,
  "pre_discharge_avg_temp": 71.408190,
  "post_discharge_ocv": 21.850287,
  "post_discharge_loaded_v": 21.769890,
  "post_discharge_loaded_i": 5.604418,
  "post_discharge_internal_resisitance": 0.014345,
  "post_discharge_avg_temp": 117.648500,
  "Ah_Final": 5.432432,
  "Wh_Final": 120.563462,
  "initial_temperature": 70.829542,
  "SOH": 0.904038,
  "cba_date": "10/16/24",
  "cba_time": "15:18:28",
  "cba_test_total_time_s": 572.000000,
  "cba_tested_capacity_ah": 5.390000
}

File: Final Dataset/HRB_A_442.json
{
  "cycle_id": "HRB_A_442",
  "main_dat_found": true,
  "discharge_date": "10/16/2024",
  "discharge_start_time": "4:59:50 PM",
  "discharge_length": 569.472000,
  "start_sustain_ok": false,
  "start_extra_spike_count": 0,
  "end_sustain_ok": true,
  "end_extra_spike_count": 0,
  "pre_discharge_ocv": 24.957084,
  "pre_discharge_loaded_v": 24.763626,
  "pre_discharge_loaded_i": 6.162633,
  "pre_discharge_internal_resisitance": 0.031392,
  "pre_discharge_avg_temp": 73.393860,
  "post_discharge_ocv": 21.835474,
  "post_discharge_loaded_v": 21.755062,
  "post_discharge_loaded_i": 5.607971,
  "post_discharge_internal_resisitance": 0.014339,
  "post_discharge_avg_temp": 118.253536,
  "Ah_Final": 5.401030,
  "Wh_Final": 119.972813,
  "initial_temperature": 72.812687,
  "SOH": 0.899609,
  "cba_date": "10/16/24",
  "cba_time": "16:59:51",
  "cba_test_total_time_s": 570.000000,
  "cba_tested_capacity_ah": 5.360000
}

File: Final Dataset/HRB_A_443.json
{
  "cycle_id": "HRB_A_443",
  "main_dat_found": true,
  "discharge_date": "10/17/2024",
  "discharge_start_time": "9:43:28 AM",
  "discharge_length": 561.538000,
  "start_sustain_ok": false,
  "start_extra_spike_count": 0,
  "end_sustain_ok": true,
  "end_extra_spike_count": 0,
  "pre_discharge_ocv": 24.979136,
  "pre_discharge_loaded_v": 24.711537,
  "pre_discharge_loaded_i": 6.059933,
  "pre_discharge_internal_resisitance": 0.044159,
  "pre_discharge_avg_temp": 67.820537,
  "post_discharge_ocv": 21.952485,
  "post_discharge_loaded_v": 21.864805,
  "post_discharge_loaded_i": 5.584780,
  "post_discharge_internal_resisitance": 0.015700,
  "post_discharge_avg_temp": 113.838427,
  "Ah_Final": 5.328795,
  "Wh_Final": 117.963452,
  "initial_temperature": 67.205688,
  "SOH": 0.884542,
  "cba_date": "10/17/24",
  "cba_time": "09:43:37",
  "cba_test_total_time_s": 562.000000,
  "cba_tested_capacity_ah": 5.310000
}

File: Final Dataset/HRB_A_444.json
{
  "cycle_id": "HRB_A_444",
  "main_dat_found": true,
  "discharge_date": "10/17/2024",
  "discharge_start_time": "1:23:46 PM",
  "discharge_length": 565.392000,
  "start_sustain_ok": false,
  "start_extra_spike_count": 0,
  "end_sustain_ok": true,
  "end_extra_spike_count": 0,
  "pre_discharge_ocv": 24.949185,
  "pre_discharge_loaded_v": 24.763775,
  "pre_discharge_loaded_i": 5.493383,
  "pre_discharge_internal_resisitance": 0.033752,
  "pre_discharge_avg_temp": 68.636930,
  "post_discharge_ocv": 21.815725,
  "post_discharge_loaded_v": 21.738678,
  "post_discharge_loaded_i": 5.577387,
  "post_discharge_internal_resisitance": 0.013814,
  "post_discharge_avg_temp": 116.418116,
  "Ah_Final": 5.375855,
  "Wh_Final": 119.090887,
  "initial_temperature": 68.266193,
  "SOH": 0.892996,
  "cba_date": "10/17/24",
  "cba_time": "13:23:48",
  "cba_test_total_time_s": 565.000000,
  "cba_tested_capacity_ah": 5.340000
}

File: Final Dataset/HRB_A_445.json
{
  "cycle_id": "HRB_A_445",
  "main_dat_found": true,
  "discharge_date": "10/17/2024",
  "discharge_start_time": "3:32:49 PM",
  "discharge_length": 570.924000,
  "start_sustain_ok": false,
  "start_extra_spike_count": 0,
  "end_sustain_ok": true,
  "end_extra_spike_count": 0,
  "pre_discharge_ocv": 24.934922,
  "pre_discharge_loaded_v": 24.762194,
  "pre_discharge_loaded_i": 6.169164,
  "pre_discharge_internal_resisitance": 0.027998,
  "pre_discharge_avg_temp": 70.420976,
  "post_discharge_ocv": 21.844570,
  "post_discharge_loaded_v": 21.768888,
  "post_discharge_loaded_i": 5.557354,
  "post_discharge_internal_resisitance": 0.013618,
  "post_discharge_avg_temp": 117.351189,
  "Ah_Final": 5.415893,
  "Wh_Final": 120.228944,
  "initial_temperature": 69.837728,
  "SOH": 0.901530,
  "cba_date": "10/17/24",
  "cba_time": "15:32:52",
  "cba_test_total_time_s": 571.000000,
  "cba_tested_capacity_ah": 5.380000
}

File: Final Dataset/HRB_A_446.json
{
  "cycle_id": "HRB_A_446",
  "main_dat_found": true,
  "discharge_date": "10/17/2024",
  "discharge_start_time": "5:51:14 PM",
  "discharge_length": 572.344000,
  "start_sustain_ok": false,
  "start_extra_spike_count": 0,
  "end_sustain_ok": true,
  "end_extra_spike_count": 0,
  "pre_discharge_ocv": 24.963708,
  "pre_discharge_loaded_v": 24.794867,
  "pre_discharge_loaded_i": 6.164947,
  "pre_discharge_internal_resisitance": 0.027387,
  "pre_discharge_avg_temp": 70.118829,
  "post_discharge_ocv": 21.805532,
  "post_discharge_loaded_v": 21.733254,
  "post_discharge_loaded_i": 5.562580,
  "post_discharge_internal_resisitance": 0.012994,
  "post_discharge_avg_temp": 116.721076,
  "Ah_Final": 5.430898,
  "Wh_Final": 120.591442,
  "initial_temperature": 69.642818,
  "SOH": 0.904248,
  "cba_date": "10/17/24",
  "cba_time": "17:51:17",
  "cba_test_total_time_s": 572.000000,
  "cba_tested_capacity_ah": 5.390000
}

File: Final Dataset/HRB_A_447.json
{
  "cycle_id": "HRB_A_447",
  "main_dat_found": true,
  "discharge_date": "10/18/2024",
  "discharge_start_time": "9:40:08 AM",
  "discharge_length": 562.492000,
  "start_sustain_ok": false,
  "start_extra_spike_count": 0,
  "end_sustain_ok": true,
  "end_extra_spike_count": 0,
  "pre_discharge_ocv": 24.941868,
  "pre_discharge_loaded_v": 24.715847,
  "pre_discharge_loaded_i": 6.145206,
  "pre_discharge_internal_resisitance": 0.036780,
  "pre_discharge_avg_temp": 66.958761,
  "post_discharge_ocv": 21.896684,
  "post_discharge_loaded_v": 21.812908,
  "post_discharge_loaded_i": 5.551332,
  "post_discharge_internal_resisitance": 0.015091,
  "post_discharge_avg_temp": 115.200933,
  "Ah_Final": 5.349282,
  "Wh_Final": 118.405755,
  "initial_temperature": 66.431083,
  "SOH": 0.887859,
  "cba_date": "10/18/24",
  "cba_time": "09:40:09",
  "cba_test_total_time_s": 563.000000,
  "cba_tested_capacity_ah": 5.320000
}

File: Final Dataset/HRB_A_448.json
{
  "cycle_id": "HRB_A_448",
  "main_dat_found": true,
  "discharge_date": "10/18/2024",
  "discharge_start_time": "11:26:34 AM",
  "discharge_length": 570.924000,
  "start_sustain_ok": false,
  "start_extra_spike_count": 0,
  "end_sustain_ok": true,
  "end_extra_spike_count": 0,
  "pre_discharge_ocv": 24.964920,
  "pre_discharge_loaded_v": 24.790366,
  "pre_discharge_loaded_i": 6.140242,
  "pre_discharge_internal_resisitance": 0.028428,
  "pre_discharge_avg_temp": 70.250017,
  "post_discharge_ocv": 21.825805,
  "post_discharge_loaded_v": 21.744448,
  "post_discharge_loaded_i": 5.553449,
  "post_discharge_internal_resisitance": 0.014650,
  "post_discharge_avg_temp": 117.044262,
  "Ah_Final": 5.412850,
  "Wh_Final": 120.134431,
  "initial_temperature": 69.835756,
  "SOH": 0.900821,
  "cba_date": "10/18/24",
  "cba_time": "11:26:33",
  "cba_test_total_time_s": 571.000000,
  "cba_tested_capacity_ah": 5.380000
}

File: Final Dataset/HRB_A_449.json
{
  "cycle_id": "HRB_A_449",
  "main_dat_found": true,
  "discharge_date": "10/18/2024",
  "discharge_start_time": "1:32:56 PM",
  "discharge_length": 568.372000,
  "start_sustain_ok": false,
  "start_extra_spike_count": 0,
  "end_sustain_ok": true,
  "end_extra_spike_count": 0,
  "pre_discharge_ocv": 24.997989,
  "pre_discharge_loaded_v": 24.754579,
  "pre_discharge_loaded_i": 6.176546,
  "pre_discharge_internal_resisitance": 0.039409,
  "pre_discharge_avg_temp": 70.122856,
  "post_discharge_ocv": 21.929688,
  "post_discharge_loaded_v": 21.835732,
  "post_discharge_loaded_i": 5.603084,
  "post_discharge_internal_resisitance": 0.016769,
  "post_discharge_avg_temp": 117.416843,
  "Ah_Final": 5.399205,
  "Wh_Final": 119.740545,
  "initial_temperature": 69.575392,
  "SOH": 0.897868,
  "cba_date": "10/18/24",
  "cba_time": "13:33:05",
  "cba_test_total_time_s": 568.000000,
  "cba_tested_capacity_ah": 5.360000
}

File: Final Dataset/HRB_A_45.json
{
  "cycle_id": "HRB_A_45",
  "main_dat_found": true,
  "discharge_date": "2/7/2024",
  "discharge_start_time": "5:34:52 PM",
  "discharge_length": 613.072000,
  "start_sustain_ok": false,
  "start_extra_spike_count": 0,
  "end_sustain_ok": true,
  "end_extra_spike_count": 0,
  "pre_discharge_ocv": 25.018585,
  "pre_discharge_loaded_v": 24.570275,
  "pre_discharge_loaded_i": 6.117827,
  "pre_discharge_internal_resisitance": 0.073279,
  "pre_discharge_avg_temp": 71.136081,
  "post_discharge_ocv": 21.930718,
  "post_discharge_loaded_v": 21.745522,
  "post_discharge_loaded_i": 5.638558,
  "post_discharge_internal_resisitance": 0.032845,
  "post_discharge_avg_temp": 121.702695,
  "Ah_Final": 5.838157,
  "Wh_Final": 129.273819,
  "initial_temperature": 70.825052,
  "SOH": 0.969352,
  "cba_date": "02/07/24",
  "cba_time": "17:34:54",
  "cba_test_total_time_s": 613.000000,
  "cba_tested_capacity_ah": 5.790000
}

File: Final Dataset/HRB_A_450.json
{
  "cycle_id": "HRB_A_450",
  "main_dat_found": true,
  "discharge_date": "10/18/2024",
  "discharge_start_time": "3:16:45 PM",
  "discharge_length": 576.156000,
  "start_sustain_ok": false,
  "start_extra_spike_count": 0,
  "end_sustain_ok": true,
  "end_extra_spike_count": 0,
  "pre_discharge_ocv": 24.987145,
  "pre_discharge_loaded_v": 24.752417,
  "pre_discharge_loaded_i": 6.214368,
  "pre_discharge_internal_resisitance": 0.037772,
  "pre_discharge_avg_temp": 72.869459,
  "post_discharge_ocv": 21.899330,
  "post_discharge_loaded_v": 21.816834,
  "post_discharge_loaded_i": 5.588219,
  "post_discharge_internal_resisitance": 0.014763,
  "post_discharge_avg_temp": 119.050303,
  "Ah_Final": 5.459609,
  "Wh_Final": 121.356151,
  "initial_temperature": 72.257282,
  "SOH": 0.909982,
  "cba_date": "10/18/24",
  "cba_time": "15:16:53",
  "cba_test_total_time_s": 576.000000,
  "cba_tested_capacity_ah": 5.420000
}

File: Final Dataset/HRB_A_451.json
{
  "cycle_id": "HRB_A_451",
  "main_dat_found": true,
  "discharge_date": "10/21/2024",
  "discharge_start_time": "8:53:42 AM",
  "discharge_length": 568.232000,
  "start_sustain_ok": false,
  "start_extra_spike_count": 0,
  "end_sustain_ok": true,
  "end_extra_spike_count": 0,
  "pre_discharge_ocv": 24.991465,
  "pre_discharge_loaded_v": 24.805260,
  "pre_discharge_loaded_i": 6.066796,
  "pre_discharge_internal_resisitance": 0.030692,
  "pre_discharge_avg_temp": 68.043563,
  "post_discharge_ocv": 21.884450,
  "post_discharge_loaded_v": 21.800926,
  "post_discharge_loaded_i": 5.573820,
  "post_discharge_internal_resisitance": 0.014985,
  "post_discharge_avg_temp": 117.784963,
  "Ah_Final": 5.387466,
  "Wh_Final": 119.382306,
  "initial_temperature": 67.772902,
  "SOH": 0.895181,
  "cba_date": "10/21/24",
  "cba_time": "08:53:44",
  "cba_test_total_time_s": 568.000000,
  "cba_tested_capacity_ah": 5.360000
}

File: Final Dataset/HRB_A_452.json
{
  "cycle_id": "HRB_A_452",
  "main_dat_found": true,
  "discharge_date": "10/21/2024",
  "discharge_start_time": "10:23:27 AM",
  "discharge_length": 575.718000,
  "start_sustain_ok": false,
  "start_extra_spike_count": 0,
  "end_sustain_ok": true,
  "end_extra_spike_count": 0,
  "pre_discharge_ocv": 24.987837,
  "pre_discharge_loaded_v": 24.759158,
  "pre_discharge_loaded_i": 6.138113,
  "pre_discharge_internal_resisitance": 0.037256,
  "pre_discharge_avg_temp": 72.857402,
  "post_discharge_ocv": 21.833351,
  "post_discharge_loaded_v": 21.753089,
  "post_discharge_loaded_i": 5.548318,
  "post_discharge_internal_resisitance": 0.014466,
  "post_discharge_avg_temp": 118.510087,
  "Ah_Final": 5.444640,
  "Wh_Final": 121.110952,
  "initial_temperature": 72.198452,
  "SOH": 0.908143,
  "cba_date": "10/21/24",
  "cba_time": "10:23:28",
  "cba_test_total_time_s": 576.000000,
  "cba_tested_capacity_ah": 5.410000
}

File: Final Dataset/HRB_A_453.json
{
  "cycle_id": "HRB_A_453",
  "main_dat_found": true,
  "discharge_date": "10/21/2024",
  "discharge_start_time": "12:16:48 PM",
  "discharge_length": 571.562000,
  "start_sustain_ok": false,
  "start_extra_spike_count": 0,
  "end_sustain_ok": true,
  "end_extra_spike_count": 0,
  "pre_discharge_ocv": 24.993136,
  "pre_discharge_loaded_v": 24.703062,
  "pre_discharge_loaded_i": 6.049934,
  "pre_discharge_internal_resisitance": 0.047947,
  "pre_discharge_avg_temp": 72.105845,
  "post_discharge_ocv": 21.913628,
  "post_discharge_loaded_v": 21.820685,
  "post_discharge_loaded_i": 5.580525,
  "post_discharge_internal_resisitance": 0.016655,
  "post_discharge_avg_temp": 117.861528,
  "Ah_Final": 5.411617,
  "Wh_Final": 120.151358,
  "initial_temperature": 71.657952,
  "SOH": 0.900948,
  "cba_date": "10/21/24",
  "cba_time": "12:16:54",
  "cba_test_total_time_s": 572.000000,
  "cba_tested_capacity_ah": 5.390000
}

File: Final Dataset/HRB_A_454.json
{
  "cycle_id": "HRB_A_454",
  "main_dat_found": true,
  "discharge_date": "10/21/2024",
  "discharge_start_time": "1:56:10 PM",
  "discharge_length": 564.772000,
  "start_sustain_ok": false,
  "start_extra_spike_count": 0,
  "end_sustain_ok": true,
  "end_extra_spike_count": 0,
  "pre_discharge_ocv": 24.933256,
  "pre_discharge_loaded_v": 24.742781,
  "pre_discharge_loaded_i": 6.124968,
  "pre_discharge_internal_resisitance": 0.031098,
  "pre_discharge_avg_temp": 73.503987,
  "post_discharge_ocv": 21.936171,
  "post_discharge_loaded_v": 21.849569,
  "post_discharge_loaded_i": 5.570097,
  "post_discharge_internal_resisitance": 0.015548,
  "post_discharge_avg_temp": 118.086341,
  "Ah_Final": 5.358013,
  "Wh_Final": 118.926069,
  "initial_temperature": 73.066986,
  "SOH": 0.891760,
  "cba_date": "10/21/24",
  "cba_time": "13:56:12",
  "cba_test_total_time_s": 565.000000,
  "cba_tested_capacity_ah": 5.320000
}

File: Final Dataset/HRB_A_455.json
{
  "cycle_id": "HRB_A_455",
  "main_dat_found": true,
  "discharge_date": "10/21/2024",
  "discharge_start_time": "4:16:19 PM",
  "discharge_length": 571.506000,
  "start_sustain_ok": false,
  "start_extra_spike_count": 0,
  "end_sustain_ok": true,
  "end_extra_spike_count": 0,
  "pre_discharge_ocv": 24.974651,
  "pre_discharge_loaded_v": 24.713533,
  "pre_discharge_loaded_i": 6.162908,
  "pre_discharge_internal_resisitance": 0.042369,
  "pre_discharge_avg_temp": 72.049940,
  "post_discharge_ocv": 21.824785,
  "post_discharge_loaded_v": 21.742791,
  "post_discharge_loaded_i": 5.601966,
  "post_discharge_internal_resisitance": 0.014637,
  "post_discharge_avg_temp": 119.447186,
  "Ah_Final": 5.430536,
  "Wh_Final": 120.469864,
  "initial_temperature": 71.638106,
  "SOH": 0.903336,
  "cba_date": "10/21/24",
  "cba_time": "16:16:19",
  "cba_test_total_time_s": 572.000000,
  "cba_tested_capacity_ah": 5.390000
}

File: Final Dataset/HRB_A_456.json
{
  "cycle_id": "HRB_A_456",
  "main_dat_found": true,
  "discharge_date": "10/21/2024",
  "discharge_start_time": "5:51:06 PM",
  "discharge_length": 570.212000,
  "start_sustain_ok": false,
  "start_extra_spike_count": 0,
  "end_sustain_ok": true,
  "end_extra_spike_count": 0,
  "pre_discharge_ocv": 24.976936,
  "pre_discharge_loaded_v": 24.800531,
  "pre_discharge_loaded_i": 6.106662,
  "pre_discharge_internal_resisitance": 0.028887,
  "pre_discharge_avg_temp": 74.103081,
  "post_discharge_ocv": 21.883989,
  "post_discharge_loaded_v": 21.800924,
  "post_discharge_loaded_i": 5.581703,
  "post_discharge_internal_resisitance": 0.014882,
  "post_discharge_avg_temp": 119.140737,
  "Ah_Final": 5.400162,
  "Wh_Final": 119.985565,
  "initial_temperature": 73.461433,
  "SOH": 0.899705,
  "cba_date": "10/21/24",
  "cba_time": "17:51:09",
  "cba_test_total_time_s": 570.000000,
  "cba_tested_capacity_ah": 5.370000
}

File: Final Dataset/HRB_A_457.json
{
  "cycle_id": "HRB_A_457",
  "main_dat_found": true,
  "discharge_date": "10/21/2024",
  "discharge_start_time": "7:58:39 PM",
  "discharge_length": 571.534000,
  "start_sustain_ok": false,
  "start_extra_spike_count": 0,
  "end_sustain_ok": true,
  "end_extra_spike_count": 0,
  "pre_discharge_ocv": 24.946079,
  "pre_discharge_loaded_v": 24.755834,
  "pre_discharge_loaded_i": 6.111759,
  "pre_discharge_internal_resisitance": 0.031128,
  "pre_discharge_avg_temp": 72.279882,
  "post_discharge_ocv": 21.842462,
  "post_discharge_loaded_v": 21.763178,
  "post_discharge_loaded_i": 5.561328,
  "post_discharge_internal_resisitance": 0.014256,
  "post_discharge_avg_temp": 118.529548,
  "Ah_Final": 5.407700,
  "Wh_Final": 120.186879,
  "initial_temperature": 71.912226,
  "SOH": 0.901214,
  "cba_date": "10/21/24",
  "cba_time": "19:58:41",
  "cba_test_total_time_s": 572.000000,
  "cba_tested_capacity_ah": 5.380000
}

File: Final Dataset/HRB_A_458.json
{
  "cycle_id": "HRB_A_458",
  "main_dat_found": true,
  "discharge_date": "10/21/2024",
  "discharge_start_time": "10:20:56 PM",
  "discharge_length": 567.062000,
  "start_sustain_ok": false,
  "start_extra_spike_count": 0,
  "end_sustain_ok": true,
  "end_extra_spike_count": 0,
  "pre_discharge_ocv": 24.952998,
  "pre_discharge_loaded_v": 24.751291,
  "pre_discharge_loaded_i": 6.229146,
  "pre_discharge_internal_resisitance": 0.032381,
  "pre_discharge_avg_temp": 73.200139,
  "post_discharge_ocv": 21.839967,
  "post_discharge_loaded_v": 21.754937,
  "post_discharge_loaded_i": 5.600702,
  "post_discharge_internal_resisitance": 0.015182,
  "post_discharge_avg_temp": 118.725012,
  "Ah_Final": 5.388685,
  "Wh_Final": 119.555754,
  "initial_temperature": 72.505737,
  "SOH": 0.896482,
  "cba_date": "10/21/24",
  "cba_time": "22:21:00",
  "cba_test_total_time_s": 567.000000,
  "cba_tested_capacity_ah": 5.340000
}

File: Final Dataset/HRB_A_459.json
{
  "cycle_id": "HRB_A_459",
  "main_dat_found": true,
  "discharge_date": "10/22/2024",
  "discharge_start_time": "9:17:58 AM",
  "discharge_length": 566.336000,
  "start_sustain_ok": false,
  "start_extra_spike_count": 0,
  "end_sustain_ok": true,
  "end_extra_spike_count": 0,
  "pre_discharge_ocv": 24.935264,
  "pre_discharge_loaded_v": 24.760127,
  "pre_discharge_loaded_i": 6.293806,
  "pre_discharge_internal_resisitance": 0.027827,
  "pre_discharge_avg_temp": 69.832069,
  "post_discharge_ocv": 21.940470,
  "post_discharge_loaded_v": 21.857458,
  "post_discharge_loaded_i": 5.566402,
  "post_discharge_internal_resisitance": 0.014913,
  "post_discharge_avg_temp": 116.306771,
  "Ah_Final": 5.387722,
  "Wh_Final": 119.509112,
  "initial_temperature": 69.556154,
  "SOH": 0.896132,
  "cba_date": "10/22/24",
  "cba_time": "09:17:59",
  "cba_test_total_time_s": 567.000000,
  "cba_tested_capacity_ah": 5.340000
}

File: Final Dataset/HRB_A_460.json
{
  "cycle_id": "HRB_A_460",
  "main_dat_found": true,
  "discharge_date": "10/22/2024",
  "discharge_start_time": "10:58:33 AM",
  "discharge_length": 570.222000,
  "start_sustain_ok": false,
  "start_extra_spike_count": 0,
  "end_sustain_ok": true,
  "end_extra_spike_count": 0,
  "pre_discharge_ocv": 24.995928,
  "pre_discharge_loaded_v": 24.738503,
  "pre_discharge_loaded_i": 6.177346,
  "pre_discharge_internal_resisitance": 0.041672,
  "pre_discharge_avg_temp": 73.761750,
  "post_discharge_ocv": 21.904941,
  "post_discharge_loaded_v": 21.806493,
  "post_discharge_loaded_i": 5.655793,
  "post_discharge_internal_resisitance": 0.017406,
  "post_discharge_avg_temp": 118.993431,
  "Ah_Final": 5.415383,
  "Wh_Final": 120.279996,
  "initial_temperature": 73.102349,
  "SOH": 0.901913,
  "cba_date": "10/22/24",
  "cba_time": "10:58:37",
  "cba_test_total_time_s": 570.000000,
  "cba_tested_capacity_ah": 5.370000
}

File: Final Dataset/HRB_A_461.json
{
  "cycle_id": "HRB_A_461",
  "main_dat_found": true,
  "discharge_date": "10/22/2024",
  "discharge_start_time": "4:53:53 PM",
  "discharge_length": 570.242000,
  "start_sustain_ok": false,
  "start_extra_spike_count": 0,
  "end_sustain_ok": true,
  "end_extra_spike_count": 0,
  "pre_discharge_ocv": 24.953932,
  "pre_discharge_loaded_v": 24.704967,
  "pre_discharge_loaded_i": 6.177153,
  "pre_discharge_internal_resisitance": 0.040304,
  "pre_discharge_avg_temp": 71.830260,
  "post_discharge_ocv": 21.810671,
  "post_discharge_loaded_v": 21.730774,
  "post_discharge_loaded_i": 5.630762,
  "post_discharge_internal_resisitance": 0.014189,
  "post_discharge_avg_temp": 119.376546,
  "Ah_Final": 5.424133,
  "Wh_Final": 120.296818,
  "initial_temperature": 71.462124,
  "SOH": 0.902039,
  "cba_date": "10/22/24",
  "cba_time": "16:53:54",
  "cba_test_total_time_s": 570.000000,
  "cba_tested_capacity_ah": 5.380000
}

File: Final Dataset/HRB_A_462.json
{
  "cycle_id": "HRB_A_462",
  "main_dat_found": true,
  "discharge_date": "10/23/2024",
  "discharge_start_time": "9:28:53 AM",
  "discharge_length": 569.374000,
  "start_sustain_ok": false,
  "start_extra_spike_count": 0,
  "end_sustain_ok": true,
  "end_extra_spike_count": 0,
  "pre_discharge_ocv": 24.940444,
  "pre_discharge_loaded_v": 24.756392,
  "pre_discharge_loaded_i": 6.104305,
  "pre_discharge_internal_resisitance": 0.030151,
  "pre_discharge_avg_temp": 71.175858,
  "post_discharge_ocv": 21.814980,
  "post_discharge_loaded_v": 21.740108,
  "post_discharge_loaded_i": 5.581682,
  "post_discharge_internal_resisitance": 0.013414,
  "post_discharge_avg_temp": 117.781349,
  "Ah_Final": 5.407704,
  "Wh_Final": 120.011637,
  "initial_temperature": 70.685945,
  "SOH": 0.899900,
  "cba_date": "10/23/24",
  "cba_time": "09:28:54",
  "cba_test_total_time_s": 569.000000,
  "cba_tested_capacity_ah": 5.370000
}

File: Final Dataset/HRB_A_463.json
{
  "cycle_id": "HRB_A_463",
  "main_dat_found": true,
  "discharge_date": "10/23/2024",
  "discharge_start_time": "11:04:52 AM",
  "discharge_length": 572.308000,
  "start_sustain_ok": false,
  "start_extra_spike_count": 0,
  "end_sustain_ok": true,
  "end_extra_spike_count": 0,
  "pre_discharge_ocv": 24.946536,
  "pre_discharge_loaded_v": 24.761548,
  "pre_discharge_loaded_i": 6.178964,
  "pre_discharge_internal_resisitance": 0.029938,
  "pre_discharge_avg_temp": 75.425043,
  "post_discharge_ocv": 21.785350,
  "post_discharge_loaded_v": 21.711025,
  "post_discharge_loaded_i": 5.570470,
  "post_discharge_internal_resisitance": 0.013343,
  "post_discharge_avg_temp": 120.048719,
  "Ah_Final": 5.430001,
  "Wh_Final": 120.690403,
  "initial_temperature": 74.597205,
  "SOH": 0.904990,
  "cba_date": "10/23/24",
  "cba_time": "11:04:54",
  "cba_test_total_time_s": 572.000000,
  "cba_tested_capacity_ah": 5.390000
}

File: Final Dataset/HRB_A_464.json
{
  "cycle_id": "HRB_A_464",
  "main_dat_found": true,
  "discharge_date": "10/23/2024",
  "discharge_start_time": "12:53:44 PM",
  "discharge_length": 574.018000,
  "start_sustain_ok": false,
  "start_extra_spike_count": 0,
  "end_sustain_ok": true,
  "end_extra_spike_count": 0,
  "pre_discharge_ocv": 24.950813,
  "pre_discharge_loaded_v": 24.771912,
  "pre_discharge_loaded_i": 6.285168,
  "pre_discharge_internal_resisitance": 0.028464,
  "pre_discharge_avg_temp": 77.067134,
  "post_discharge_ocv": 21.842127,
  "post_discharge_loaded_v": 21.759581,
  "post_discharge_loaded_i": 5.638798,
  "post_discharge_internal_resisitance": 0.014639,
  "post_discharge_avg_temp": 122.045773,
  "Ah_Final": 5.456450,
  "Wh_Final": 121.334373,
  "initial_temperature": 76.603123,
  "SOH": 0.909819,
  "cba_date": "10/23/24",
  "cba_time": "12:53:45",
  "cba_test_total_time_s": 574.000000,
  "cba_tested_capacity_ah": 5.400000
}

File: Final Dataset/HRB_A_465.json
{
  "cycle_id": "HRB_A_465",
  "main_dat_found": true,
  "discharge_date": "10/23/2024",
  "discharge_start_time": "2:31:54 PM",
  "discharge_length": 575.478000,
  "start_sustain_ok": false,
  "start_extra_spike_count": 0,
  "end_sustain_ok": true,
  "end_extra_spike_count": 0,
  "pre_discharge_ocv": 24.984900,
  "pre_discharge_loaded_v": 24.720507,
  "pre_discharge_loaded_i": 6.267692,
  "pre_discharge_internal_resisitance": 0.042184,
  "pre_discharge_avg_temp": 78.200802,
  "post_discharge_ocv": 21.898404,
  "post_discharge_loaded_v": 21.807509,
  "post_discharge_loaded_i": 5.642422,
  "post_discharge_internal_resisitance": 0.016109,
  "post_discharge_avg_temp": 122.298905,
  "Ah_Final": 5.466490,
  "Wh_Final": 121.592571,
  "initial_temperature": 77.526696,
  "SOH": 0.911755,
  "cba_date": "10/23/24",
  "cba_time": "14:31:55",
  "cba_test_total_time_s": 576.000000,
  "cba_tested_capacity_ah": 5.410000
}

File: Final Dataset/HRB_A_466.json
{
  "cycle_id": "HRB_A_466",
  "main_dat_found": true,
  "discharge_date": "10/23/2024",
  "discharge_start_time": "4:24:35 PM",
  "discharge_length": 576.926000,
  "start_sustain_ok": false,
  "start_extra_spike_count": 0,
  "end_sustain_ok": true,
  "end_extra_spike_count": 0,
  "pre_discharge_ocv": 24.980261,
  "pre_discharge_loaded_v": 24.742403,
  "pre_discharge_loaded_i": 6.205744,
  "pre_discharge_internal_resisitance": 0.038329,
  "pre_discharge_avg_temp": 76.763388,
  "post_discharge_ocv": 21.809976,
  "post_discharge_loaded_v": 21.732604,
  "post_discharge_loaded_i": 5.643937,
  "post_discharge_internal_resisitance": 0.013709,
  "post_discharge_avg_temp": 122.431624,
  "Ah_Final": 5.473628,
  "Wh_Final": 121.749802,
  "initial_temperature": 76.257102,
  "SOH": 0.912934,
  "cba_date": "10/23/24",
  "cba_time": "16:24:35",
  "cba_test_total_time_s": 577.000000,
  "cba_tested_capacity_ah": 5.420000
}

File: Final Dataset/HRB_A_467.json
{
  "cycle_id": "HRB_A_467",
  "main_dat_found": true,
  "discharge_date": "10/24/2024",
  "discharge_start_time": "9:45:21 AM",
  "discharge_length": 563.100000,
  "start_sustain_ok": false,
  "start_extra_spike_count": 0,
  "end_sustain_ok": true,
  "end_extra_spike_count": 0,
  "pre_discharge_ocv": 24.984416,
  "pre_discharge_loaded_v": 24.665899,
  "pre_discharge_loaded_i": 6.081980,
  "pre_discharge_internal_resisitance": 0.052371,
  "pre_discharge_avg_temp": 71.989814,
  "post_discharge_ocv": 21.932088,
  "post_discharge_loaded_v": 21.834881,
  "post_discharge_loaded_i": 5.622427,
  "post_discharge_internal_resisitance": 0.017289,
  "post_discharge_avg_temp": 117.949637,
  "Ah_Final": 5.349227,
  "Wh_Final": 118.582545,
  "initial_temperature": 71.317473,
  "SOH": 0.889184,
  "cba_date": "10/24/24",
  "cba_time": "09:45:28",
  "cba_test_total_time_s": 563.000000,
  "cba_tested_capacity_ah": 5.310000
}

File: Final Dataset/HRB_A_468.json
{
  "cycle_id": "HRB_A_468",
  "main_dat_found": true,
  "discharge_date": "10/24/2024",
  "discharge_start_time": "12:57:10 PM",
  "discharge_length": 574.826000,
  "start_sustain_ok": false,
  "start_extra_spike_count": 0,
  "end_sustain_ok": true,
  "end_extra_spike_count": 0,
  "pre_discharge_ocv": NaN,
  "pre_discharge_loaded_v": NaN,
  "pre_discharge_loaded_i": NaN,
  "pre_discharge_internal_resisitance": NaN,
  "pre_discharge_avg_temp": NaN,
  "post_discharge_ocv": 21.851036,
  "post_discharge_loaded_v": 21.777775,
  "post_discharge_loaded_i": 4.804238,
  "post_discharge_internal_resisitance": 0.015249,
  "post_discharge_avg_temp": 120.253004,
  "Ah_Final": 5.459440,
  "Wh_Final": 121.299226,
  "initial_temperature": 73.805012,
  "SOH": 0.909555,
  "cba_date": "10/24/24",
  "cba_time": "12:57:11",
  "cba_test_total_time_s": 575.000000,
  "cba_tested_capacity_ah": 5.410000
}

File: Final Dataset/HRB_A_469.json
{
  "cycle_id": "HRB_A_469",
  "main_dat_found": true,
  "discharge_date": "10/24/2024",
  "discharge_start_time": "3:25:47 PM",
  "discharge_length": 577.038000,
  "start_sustain_ok": false,
  "start_extra_spike_count": 0,
  "end_sustain_ok": true,
  "end_extra_spike_count": 0,
  "pre_discharge_ocv": 24.952663,
  "pre_discharge_loaded_v": 24.791766,
  "pre_discharge_loaded_i": 6.219446,
  "pre_discharge_internal_resisitance": 0.025870,
  "pre_discharge_avg_temp": 75.286897,
  "post_discharge_ocv": 21.735995,
  "post_discharge_loaded_v": 21.667114,
  "post_discharge_loaded_i": 5.580945,
  "post_discharge_internal_resisitance": 0.012342,
  "post_discharge_avg_temp": 121.736840,
  "Ah_Final": 5.472611,
  "Wh_Final": 121.763195,
  "initial_temperature": 74.720558,
  "SOH": 0.913034,
  "cba_date": "10/24/24",
  "cba_time": "15:25:51",
  "cba_test_total_time_s": 577.000000,
  "cba_tested_capacity_ah": 5.420000
}

File: Final Dataset/HRB_A_47.json
{
  "cycle_id": "HRB_A_47",
  "main_dat_found": true,
  "discharge_date": "2/8/2024",
  "discharge_start_time": "3:03:21 PM",
  "discharge_length": 613.202000,
  "start_sustain_ok": false,
  "start_extra_spike_count": 0,
  "end_sustain_ok": true,
  "end_extra_spike_count": 0,
  "pre_discharge_ocv": 24.978231,
  "pre_discharge_loaded_v": 24.646278,
  "pre_discharge_loaded_i": 6.174166,
  "pre_discharge_internal_resisitance": 0.053765,
  "pre_discharge_avg_temp": 71.869790,
  "post_discharge_ocv": 21.860000,
  "post_discharge_loaded_v": 21.727997,
  "post_discharge_loaded_i": 5.668154,
  "post_discharge_internal_resisitance": 0.023288,
  "post_discharge_avg_temp": 122.601070,
  "Ah_Final": 5.826468,
  "Wh_Final": 129.266900,
  "initial_temperature": 71.550686,
  "SOH": 0.969300,
  "cba_date": "02/08/24",
  "cba_time": "15:03:22",
  "cba_test_total_time_s": 613.000000,
  "cba_tested_capacity_ah": 5.780000
}

File: Final Dataset/HRB_A_470.json
{
  "cycle_id": "HRB_A_470",
  "main_dat_found": true,
  "discharge_date": "10/24/2024",
  "discharge_start_time": "5:19:01 PM",
  "discharge_length": 580.758000,
  "start_sustain_ok": false,
  "start_extra_spike_count": 0,
  "end_sustain_ok": true,
  "end_extra_spike_count": 0,
  "pre_discharge_ocv": 24.981368,
  "pre_discharge_loaded_v": 24.825352,
  "pre_discharge_loaded_i": 6.263486,
  "pre_discharge_internal_resisitance": 0.024909,
  "pre_discharge_avg_temp": 77.130130,
  "post_discharge_ocv": 21.812504,
  "post_discharge_loaded_v": 21.739133,
  "post_discharge_loaded_i": 5.599490,
  "post_discharge_internal_resisitance": 0.013103,
  "post_discharge_avg_temp": 122.076741,
  "Ah_Final": 5.499857,
  "Wh_Final": 122.524213,
  "initial_temperature": 76.408524,
  "SOH": 0.918741,
  "cba_date": "10/24/24",
  "cba_time": "17:19:03",
  "cba_test_total_time_s": 581.000000,
  "cba_tested_capacity_ah": 5.450000
}

File: Final Dataset/HRB_A_471.json
{
  "cycle_id": "HRB_A_471",
  "main_dat_found": true,
  "discharge_date": "10/25/2024",
  "discharge_start_time": "10:25:38 AM",
  "discharge_length": 561.730000,
  "start_sustain_ok": false,
  "start_extra_spike_count": 0,
  "end_sustain_ok": true,
  "end_extra_spike_count": 0,
  "pre_discharge_ocv": 24.918219,
  "pre_discharge_loaded_v": 24.696727,
  "pre_discharge_loaded_i": 6.177916,
  "pre_discharge_internal_resisitance": 0.035852,
  "pre_discharge_avg_temp": 71.987493,
  "Ah_Final": 5.344319,
  "Wh_Final": 118.454751,
  "initial_temperature": 71.602558,
  "SOH": 0.888226,
  "cba_date": "10/25/24",
  "cba_time": "10:25:38",
  "cba_test_total_time_s": 562.000000,
  "cba_tested_capacity_ah": 5.300000
}

File: Final Dataset/HRB_A_472.json
{
  "cycle_id": "HRB_A_472",
  "main_dat_found": true,
  "discharge_date": "10/25/2024",
  "discharge_start_time": "12:22:48 PM",
  "discharge_length": 571.876000,
  "start_sustain_ok": false,
  "start_extra_spike_count": 0,
  "end_sustain_ok": true,
  "end_extra_spike_count": 0,
  "pre_discharge_ocv": 24.942258,
  "pre_discharge_loaded_v": 24.785526,
  "pre_discharge_loaded_i": 6.269938,
  "pre_discharge_internal_resisitance": 0.024997,
  "pre_discharge_avg_temp": 74.914237,
  "post_discharge_ocv": 21.924583,
  "post_discharge_loaded_v": 21.842193,
  "post_discharge_loaded_i": 5.606828,
  "post_discharge_internal_resisitance": 0.014695,
  "post_discharge_avg_temp": 120.662489,
  "Ah_Final": 5.434090,
  "Wh_Final": 120.793436,
  "initial_temperature": 74.556049,
  "SOH": 0.905763,
  "cba_date": "10/25/24",
  "cba_time": "12:22:48",
  "cba_test_total_time_s": 572.000000,
  "cba_tested_capacity_ah": 5.380000
}

File: Final Dataset/HRB_A_473.json
{
  "cycle_id": "HRB_A_473",
  "main_dat_found": true,
  "discharge_date": "10/25/2024",
  "discharge_start_time": "2:18:36 PM",
  "discharge_length": 570.144000,
  "start_sustain_ok": false,
  "start_extra_spike_count": 0,
  "end_sustain_ok": true,
  "end_extra_spike_count": 0,
  "pre_discharge_ocv": 24.970040,
  "pre_discharge_loaded_v": 24.660922,
  "pre_discharge_loaded_i": 6.093967,
  "pre_discharge_internal_resisitance": 0.050725,
  "pre_discharge_avg_temp": 76.257936,
  "post_discharge_ocv": 21.904823,
  "post_discharge_loaded_v": 21.817842,
  "post_discharge_loaded_i": 5.593160,
  "post_discharge_internal_resisitance": 0.015551,
  "post_discharge_avg_temp": 120.223637,
  "Ah_Final": 5.405112,
  "Wh_Final": 120.097180,
  "initial_temperature": 75.767258,
  "SOH": 0.900542,
  "cba_date": "10/25/24",
  "cba_time": "14:18:42",
  "cba_test_total_time_s": 570.000000,
  "cba_tested_capacity_ah": 5.370000
}

File: Final Dataset/HRB_A_475.json
{
  "cycle_id": "HRB_A_475",
  "main_dat_found": true,
  "discharge_date": "10/28/2024",
  "discharge_start_time": "11:29:08 AM",
  "discharge_length": 571.474000,
  "start_sustain_ok": false,
  "start_extra_spike_count": 0,
  "end_sustain_ok": true,
  "end_extra_spike_count": 0,
  "pre_discharge_ocv": 24.975201,
  "pre_discharge_loaded_v": 24.802677,
  "pre_discharge_loaded_i": 6.166733,
  "pre_discharge_internal_resisitance": 0.027977,
  "pre_discharge_avg_temp": 74.506812,
  "post_discharge_ocv": 21.825986,
  "post_discharge_loaded_v": 21.748931,
  "post_discharge_loaded_i": 5.571447,
  "post_discharge_internal_resisitance": 0.013830,
  "post_discharge_avg_temp": 119.599864,
  "Ah_Final": 5.415392,
  "Wh_Final": 120.333620,
  "initial_temperature": 73.693244,
  "SOH": 0.902315,
  "cba_date": "10/28/24",
  "cba_time": "11:29:10",
  "cba_test_total_time_s": 571.000000,
  "cba_tested_capacity_ah": 5.380000
}

File: Final Dataset/HRB_A_476.json
{
  "cycle_id": "HRB_A_476",
  "main_dat_found": true,
  "discharge_date": "10/28/2024",
  "discharge_start_time": "2:25:09 PM",
  "discharge_length": 570.194000,
  "start_sustain_ok": false,
  "start_extra_spike_count": 0,
  "end_sustain_ok": true,
  "end_extra_spike_count": 0,
  "pre_discharge_ocv": 24.941438,
  "pre_discharge_loaded_v": 24.769719,
  "pre_discharge_loaded_i": 6.154337,
  "pre_discharge_internal_resisitance": 0.027902,
  "pre_discharge_avg_temp": 73.328470,
  "post_discharge_ocv": 21.832577,
  "post_discharge_loaded_v": 21.753687,
  "post_discharge_loaded_i": 5.569233,
  "post_discharge_internal_resisitance": 0.014165,
  "post_discharge_avg_temp": 119.168363,
  "Ah_Final": 5.406963,
  "Wh_Final": 120.070082,
  "initial_temperature": 72.484379,
  "SOH": 0.900339,
  "cba_date": "10/28/24",
  "cba_time": "14:25:11",
  "cba_test_total_time_s": 570.000000,
  "cba_tested_capacity_ah": 5.370000
}
