Repository: leewhitcher/LithiumPolymerLongevityModeling

# SciTechForum2027
Data storage repository for the lithium polymer battery life cycle study described in the AIAA SciTech Forum 2027 conference paper "Longevity Modeling of Lithium Polymer Batteries for Advanced Air Mobility"

File: Final Dataset/HRB_A_477.json
{
  "cycle_id": "HRB_A_477",
  "main_dat_found": true,
  "discharge_date": "10/28/2024",
  "discharge_start_time": "4:28:20 PM",
  "discharge_length": 571.574000,
  "start_sustain_ok": false,
  "start_extra_spike_count": 0,
  "end_sustain_ok": true,
  "end_extra_spike_count": 0,
  "pre_discharge_ocv": 24.978966,
  "pre_discharge_loaded_v": 24.740894,
  "pre_discharge_loaded_i": 6.138039,
  "pre_discharge_internal_resisitance": 0.038786,
  "pre_discharge_avg_temp": 72.762262,
  "post_discharge_ocv": 21.843404,
  "post_discharge_loaded_v": 21.758282,
  "post_discharge_loaded_i": 5.579478,
  "post_discharge_internal_resisitance": 0.015256,
  "post_discharge_avg_temp": 119.561405,
  "Ah_Final": 5.414280,
  "Wh_Final": 120.295553,
  "initial_temperature": 72.373020,
  "SOH": 0.902029,
  "cba_date": "10/28/24",
  "cba_time": "16:28:20",
  "cba_test_total_time_s": 572.000000,
  "cba_tested_capacity_ah": 5.380000
}

File: Final Dataset/HRB_A_478.json
{
  "cycle_id": "HRB_A_478",
  "main_dat_found": true,
  "discharge_date": "10/28/2024",
  "discharge_start_time": "6:26:33 PM",
  "discharge_length": 572.186000,
  "start_sustain_ok": false,
  "start_extra_spike_count": 0,
  "end_sustain_ok": true,
  "end_extra_spike_count": 0,
  "pre_discharge_ocv": 24.958858,
  "pre_discharge_loaded_v": 24.796592,
  "pre_discharge_loaded_i": 6.133602,
  "pre_discharge_internal_resisitance": 0.026455,
  "pre_discharge_avg_temp": 73.848694,
  "post_discharge_ocv": 21.873235,
  "post_discharge_loaded_v": 21.794194,
  "post_discharge_loaded_i": 5.584926,
  "post_discharge_internal_resisitance": 0.014152,
  "post_discharge_avg_temp": 120.655567,
  "Ah_Final": 5.420010,
  "Wh_Final": 120.444252,
  "initial_temperature": 73.437680,
  "SOH": 0.903144,
  "cba_date": "10/28/24",
  "cba_time": "18:26:35",
  "cba_test_total_time_s": 572.000000,
  "cba_tested_capacity_ah": 5.380000
}

File: Final Dataset/HRB_A_479.json
{
  "cycle_id": "HRB_A_479",
  "main_dat_found": true,
  "discharge_date": "10/28/2024",
  "discharge_start_time": "8:46:45 PM",
  "discharge_length": 572.194000,
  "start_sustain_ok": false,
  "start_extra_spike_count": 0,
  "end_sustain_ok": true,
  "end_extra_spike_count": 0,
  "pre_discharge_ocv": 24.980589,
  "pre_discharge_loaded_v": 24.813797,
  "pre_discharge_loaded_i": 6.237227,
  "pre_discharge_internal_resisitance": 0.026741,
  "pre_discharge_avg_temp": 73.581414,
  "post_discharge_ocv": 21.836984,
  "post_discharge_loaded_v": 21.755077,
  "post_discharge_loaded_i": 5.583871,
  "post_discharge_internal_resisitance": 0.014669,
  "post_discharge_avg_temp": 119.360047,
  "Ah_Final": 5.420739,
  "Wh_Final": 120.465730,
  "initial_temperature": 72.929715,
  "SOH": 0.903305,
  "cba_date": "10/28/24",
  "cba_time": "20:46:47",
  "cba_test_total_time_s": 572.000000,
  "cba_tested_capacity_ah": 5.380000
}

File: Final Dataset/HRB_A_48.json
{
  "cycle_id": "HRB_A_48",
  "main_dat_found": true,
  "discharge_date": "2/8/2024",
  "discharge_start_time": "8:30:31 PM",
  "discharge_length": 597.644000,
  "start_sustain_ok": false,
  "start_extra_spike_count": 0,
  "end_sustain_ok": true,
  "end_extra_spike_count": 0,
  "pre_discharge_ocv": 24.906935,
  "pre_discharge_loaded_v": 24.565201,
  "pre_discharge_loaded_i": 5.900514,
  "pre_discharge_internal_resisitance": 0.057916,
  "pre_discharge_avg_temp": 71.117860,
  "post_discharge_ocv": 21.936707,
  "post_discharge_loaded_v": 21.779936,
  "post_discharge_loaded_i": 5.617733,
  "post_discharge_internal_resisitance": 0.027906,
  "post_discharge_avg_temp": 119.510324,
  "Ah_Final": 5.708023,
  "Wh_Final": 126.309078,
  "initial_temperature": 70.664438,
  "SOH": 0.947121,
  "cba_date": "02/08/24",
  "cba_time": "20:30:33",
  "cba_test_total_time_s": 598.000000,
  "cba_tested_capacity_ah": 5.650000
}

File: Final Dataset/HRB_A_480.json
{
  "cycle_id": "HRB_A_480",
  "main_dat_found": true,
  "discharge_date": "10/28/2024",
  "discharge_start_time": "10:33:23 PM",
  "discharge_length": 573.854000,
  "start_sustain_ok": false,
  "start_extra_spike_count": 0,
  "end_sustain_ok": true,
  "end_extra_spike_count": 0,
  "pre_discharge_ocv": 24.990042,
  "pre_discharge_loaded_v": 24.827969,
  "pre_discharge_loaded_i": 6.137864,
  "pre_discharge_internal_resisitance": 0.026406,
  "pre_discharge_avg_temp": 74.288665,
  "post_discharge_ocv": 21.773848,
  "post_discharge_loaded_v": 21.701740,
  "post_discharge_loaded_i": 5.569008,
  "post_discharge_internal_resisitance": 0.012948,
  "post_discharge_avg_temp": 119.680311,
  "Ah_Final": 5.433296,
  "Wh_Final": 120.808256,
  "initial_temperature": 73.825478,
  "SOH": 0.905874,
  "cba_date": "10/28/24",
  "cba_time": "22:33:25",
  "cba_test_total_time_s": 574.000000,
  "cba_tested_capacity_ah": 5.400000
}

File: Final Dataset/HRB_A_481.json
{
  "cycle_id": "HRB_A_481",
  "main_dat_found": true,
  "discharge_date": "10/29/2024",
  "discharge_start_time": "9:13:33 AM",
  "discharge_length": 559.936000,
  "start_sustain_ok": false,
  "start_extra_spike_count": 0,
  "end_sustain_ok": true,
  "end_extra_spike_count": 0,
  "pre_discharge_ocv": 24.959152,
  "pre_discharge_loaded_v": 24.751449,
  "pre_discharge_loaded_i": 6.084457,
  "pre_discharge_internal_resisitance": 0.034137,
  "pre_discharge_avg_temp": 70.904531,
  "post_discharge_ocv": 21.980530,
  "post_discharge_loaded_v": 21.884331,
  "post_discharge_loaded_i": 5.506259,
  "post_discharge_internal_resisitance": 0.017471,
  "post_discharge_avg_temp": 111.188897,
  "Ah_Final": 5.309759,
  "Wh_Final": 117.703306,
  "initial_temperature": 70.314619,
  "SOH": 0.882591,
  "cba_date": "10/29/24",
  "cba_time": "09:13:33",
  "cba_test_total_time_s": 560.000000,
  "cba_tested_capacity_ah": 5.280000
}

File: Final Dataset/HRB_A_482.json
{
  "cycle_id": "HRB_A_482",
  "main_dat_found": true,
  "discharge_date": "10/29/2024",
  "discharge_start_time": "10:43:27 AM",
  "discharge_length": 570.726000,
  "start_sustain_ok": false,
  "start_extra_spike_count": 0,
  "end_sustain_ok": true,
  "end_extra_spike_count": 0,
  "pre_discharge_ocv": 24.995236,
  "pre_discharge_loaded_v": 24.787140,
  "pre_discharge_loaded_i": 6.179160,
  "pre_discharge_internal_resisitance": 0.033677,
  "pre_discharge_avg_temp": 75.751840,
  "post_discharge_ocv": 21.909589,
  "post_discharge_loaded_v": 21.822004,
  "post_discharge_loaded_i": 5.608429,
  "post_discharge_internal_resisitance": 0.015617,
  "post_discharge_avg_temp": 119.258892,
  "Ah_Final": 5.410040,
  "Wh_Final": 120.237101,
  "initial_temperature": 75.024198,
  "SOH": 0.901591,
  "cba_date": "10/29/24",
  "cba_time": "10:43:29",
  "cba_test_total_time_s": 571.000000,
  "cba_tested_capacity_ah": 5.370000
}

File: Final Dataset/HRB_A_483.json
{
  "cycle_id": "HRB_A_483",
  "main_dat_found": true,
  "discharge_date": "10/29/2024",
  "discharge_start_time": "12:24:27 PM",
  "discharge_length": 572.462000,
  "start_sustain_ok": false,
  "start_extra_spike_count": 0,
  "end_sustain_ok": true,
  "end_extra_spike_count": 0,
  "pre_discharge_ocv": 24.958138,
  "pre_discharge_loaded_v": 24.808550,
  "pre_discharge_loaded_i": 6.112883,
  "pre_discharge_internal_resisitance": 0.024471,
  "pre_discharge_avg_temp": 75.474202,
  "post_discharge_ocv": 21.776380,
  "post_discharge_loaded_v": 21.704181,
  "post_discharge_loaded_i": 5.554755,
  "post_discharge_internal_resisitance": 0.012998,
  "post_discharge_avg_temp": 118.926857,
  "Ah_Final": 5.408260,
  "Wh_Final": 120.369504,
  "initial_temperature": 74.674380,
  "SOH": 0.902584,
  "cba_date": "10/29/24",
  "cba_time": "12:24:27",
  "cba_test_total_time_s": 572.000000,
  "cba_tested_capacity_ah": 5.380000
}

File: Final Dataset/HRB_A_484.json
{
  "cycle_id": "HRB_A_484",
  "main_dat_found": true,
  "discharge_date": "10/29/2024",
  "discharge_start_time": "2:04:18 PM",
  "discharge_length": 571.414000,
  "start_sustain_ok": false,
  "start_extra_spike_count": 0,
  "end_sustain_ok": true,
  "end_extra_spike_count": 0,
  "pre_discharge_ocv": 24.963991,
  "pre_discharge_loaded_v": 24.816534,
  "pre_discharge_loaded_i": 6.133888,
  "pre_discharge_internal_resisitance": 0.024040,
  "pre_discharge_avg_temp": 74.493400,
  "post_discharge_ocv": 21.786673,
  "post_discharge_loaded_v": 21.711956,
  "post_discharge_loaded_i": 5.572228,
  "post_discharge_internal_resisitance": 0.013409,
  "post_discharge_avg_temp": 119.471423,
  "Ah_Final": 5.400531,
  "Wh_Final": 120.241318,
  "initial_temperature": 74.070895,
  "SOH": 0.901623,
  "cba_date": "10/29/24",
  "cba_time": "14:04:19",
  "cba_test_total_time_s": 572.000000,
  "cba_tested_capacity_ah": 5.370000
}

File: Final Dataset/HRB_A_485.json
{
  "cycle_id": "HRB_A_485",
  "main_dat_found": true,
  "discharge_date": "10/29/2024",
  "discharge_start_time": "4:07:21 PM",
  "discharge_length": 573.242000,
  "start_sustain_ok": false,
  "start_extra_spike_count": 0,
  "end_sustain_ok": true,
  "end_extra_spike_count": 0,
  "pre_discharge_ocv": 24.961822,
  "pre_discharge_loaded_v": 24.801269,
  "pre_discharge_loaded_i": 6.144338,
  "pre_discharge_internal_resisitance": 0.026130,
  "pre_discharge_avg_temp": 74.419854,
  "post_discharge_ocv": 21.802950,
  "post_discharge_loaded_v": 21.726328,
  "post_discharge_loaded_i": 5.598663,
  "post_discharge_internal_resisitance": 0.013686,
  "post_discharge_avg_temp": 120.347908,
  "Ah_Final": 5.422815,
  "Wh_Final": 120.559047,
  "initial_temperature": 74.012151,
  "SOH": 0.904005,
  "cba_date": "10/29/24",
  "cba_time": "16:07:21",
  "cba_test_total_time_s": 573.000000,
  "cba_tested_capacity_ah": 5.390000
}

File: Final Dataset/HRB_A_486.json
{
  "cycle_id": "HRB_A_486",
  "main_dat_found": true,
  "discharge_date": "10/30/2024",
  "discharge_start_time": "9:02:46 AM",
  "discharge_length": 564.712000,
  "start_sustain_ok": false,
  "start_extra_spike_count": 0,
  "end_sustain_ok": true,
  "end_extra_spike_count": 0,
  "pre_discharge_ocv": 24.948157,
  "pre_discharge_loaded_v": 24.718621,
  "pre_discharge_loaded_i": 6.151570,
  "pre_discharge_internal_resisitance": 0.037313,
  "pre_discharge_avg_temp": 73.765279,
  "post_discharge_ocv": 21.805214,
  "post_discharge_loaded_v": 21.725325,
  "post_discharge_loaded_i": 5.579227,
  "post_discharge_internal_resisitance": 0.014319,
  "post_discharge_avg_temp": 118.736627,
  "Ah_Final": 5.362323,
  "Wh_Final": 119.049993,
  "initial_temperature": 73.286493,
  "SOH": 0.892689,
  "cba_date": "10/30/24",
  "cba_time": "09:02:47",
  "cba_test_total_time_s": 565.000000,
  "cba_tested_capacity_ah": 5.320000
}

File: Final Dataset/HRB_A_488.json
{
  "cycle_id": "HRB_A_488",
  "main_dat_found": true,
  "discharge_date": "10/30/2024",
  "discharge_start_time": "12:17:39 PM",
  "discharge_length": 576.098000,
  "start_sustain_ok": false,
  "start_extra_spike_count": 0,
  "end_sustain_ok": true,
  "end_extra_spike_count": 0,
  "pre_discharge_ocv": 24.972880,
  "pre_discharge_loaded_v": 24.797696,
  "pre_discharge_loaded_i": 6.200867,
  "pre_discharge_internal_resisitance": 0.028251,
  "pre_discharge_avg_temp": 76.783715,
  "post_discharge_ocv": 21.906453,
  "post_discharge_loaded_v": 21.818396,
  "post_discharge_loaded_i": 5.597397,
  "post_discharge_internal_resisitance": 0.015732,
  "post_discharge_avg_temp": 121.039842,
  "Ah_Final": 5.455166,
  "Wh_Final": 121.416623,
  "initial_temperature": 76.146400,
  "SOH": 0.910436,
  "cba_date": "10/30/24",
  "cba_time": "12:17:39",
  "cba_test_total_time_s": 576.000000,
  "cba_tested_capacity_ah": 5.410000
}

File: Final Dataset/HRB_A_489.json
{
  "cycle_id": "HRB_A_489",
  "main_dat_found": true,
  "discharge_date": "10/30/2024",
  "discharge_start_time": "2:07:16 PM",
  "discharge_length": 573.046000,
  "start_sustain_ok": false,
  "start_extra_spike_count": 0,
  "end_sustain_ok": true,
  "end_extra_spike_count": 0,
  "pre_discharge_ocv": 24.966275,
  "pre_discharge_loaded_v": 24.790055,
  "pre_discharge_loaded_i": 6.233263,
  "pre_discharge_internal_resisitance": 0.028271,
  "pre_discharge_avg_temp": 76.703021,
  "post_discharge_ocv": -18594.371209,
  "post_discharge_loaded_v": 21.834511,
  "post_discharge_loaded_i": 5.608112,
  "post_discharge_internal_resisitance": -3319.513732,
  "post_discharge_avg_temp": 121.224693,
  "Ah_Final": 5.430148,
  "Wh_Final": 120.761317,
  "initial_temperature": 76.262163,
  "SOH": 0.905522,
  "cba_date": "10/30/24",
  "cba_time": "14:07:16",
  "cba_test_total_time_s": 573.000000,
  "cba_tested_capacity_ah": 5.390000
}

File: Final Dataset/HRB_A_49.json
{
  "cycle_id": "HRB_A_49",
  "main_dat_found": true,
  "discharge_date": "2/9/2024",
  "discharge_start_time": "11:45:58 AM",
  "discharge_length": 600.266000,
  "start_sustain_ok": false,
  "start_extra_spike_count": 0,
  "end_sustain_ok": true,
  "end_extra_spike_count": 0,
  "pre_discharge_ocv": 24.914107,
  "pre_discharge_loaded_v": 24.728474,
  "pre_discharge_loaded_i": 6.227655,
  "pre_discharge_internal_resisitance": 0.029808,
  "pre_discharge_avg_temp": 71.115616,
  "post_discharge_ocv": 21.864415,
  "post_discharge_loaded_v": 21.764450,
  "post_discharge_loaded_i": 5.670318,
  "post_discharge_internal_resisitance": 0.017630,
  "post_discharge_avg_temp": 120.430824,
  "Ah_Final": 5.713065,
  "Wh_Final": 126.504572,
  "initial_temperature": 70.641664,
  "SOH": 0.948587,
  "cba_date": "02/09/24",
  "cba_time": "11:45:59",
  "cba_test_total_time_s": 600.000000,
  "cba_tested_capacity_ah": 5.670000
}

File: Final Dataset/HRB_A_490.json
{
  "cycle_id": "HRB_A_490",
  "main_dat_found": true,
  "discharge_date": "10/30/2024",
  "discharge_start_time": "3:42:32 PM",
  "discharge_length": 574.720000,
  "start_sustain_ok": false,
  "start_extra_spike_count": 0,
  "end_sustain_ok": true,
  "end_extra_spike_count": 0,
  "pre_discharge_ocv": 24.960547,
  "pre_discharge_loaded_v": 24.791204,
  "pre_discharge_loaded_i": 6.252549,
  "pre_discharge_internal_resisitance": 0.027084,
  "pre_discharge_avg_temp": 78.685365,
  "post_discharge_ocv": 21.954658,
  "post_discharge_loaded_v": 21.869898,
  "post_discharge_loaded_i": 5.559004,
  "post_discharge_internal_resisitance": 0.015247,
  "post_discharge_avg_temp": 118.236426,
  "Ah_Final": 5.446623,
  "Wh_Final": 121.226649,
  "initial_temperature": 78.136503,
  "SOH": 0.909011,
  "cba_date": "10/30/24",
  "cba_time": "15:42:33",
  "cba_test_total_time_s": 575.000000,
  "cba_tested_capacity_ah": 5.400000
}

File: Final Dataset/HRB_A_491.json
{
  "cycle_id": "HRB_A_491",
  "main_dat_found": true,
  "discharge_date": "10/31/2024",
  "discharge_start_time": "11:49:00 AM",
  "discharge_length": 560.938000,
  "start_sustain_ok": false,
  "start_extra_spike_count": 0,
  "end_sustain_ok": true,
  "end_extra_spike_count": 0,
  "pre_discharge_ocv": 24.948135,
  "pre_discharge_loaded_v": 24.693365,
  "pre_discharge_loaded_i": 6.081913,
  "pre_discharge_internal_resisitance": 0.041890,
  "pre_discharge_avg_temp": 71.676031,
  "post_discharge_ocv": 21.906132,
  "post_discharge_loaded_v": 21.816511,
  "post_discharge_loaded_i": 5.596390,
  "post_discharge_internal_resisitance": 0.016014,
  "post_discharge_avg_temp": 120.480813,
  "Ah_Final": 5.332727,
  "Wh_Final": 118.066272,
  "initial_temperature": 71.331117,
  "SOH": 0.885313,
  "cba_date": "10/31/24",
  "cba_time": "11:49:06",
  "cba_test_total_time_s": 561.000000,
  "cba_tested_capacity_ah": 5.300000
}

File: Final Dataset/HRB_A_492.json
{
  "cycle_id": "HRB_A_492",
  "main_dat_found": true,
  "discharge_date": "10/31/2024",
  "discharge_start_time": "3:38:49 PM",
  "discharge_length": 569.314000,
  "start_sustain_ok": false,
  "start_extra_spike_count": 0,
  "end_sustain_ok": true,
  "end_extra_spike_count": 0,
  "pre_discharge_ocv": 24.953629,
  "pre_discharge_loaded_v": 24.798002,
  "pre_discharge_loaded_i": 6.163967,
  "pre_discharge_internal_resisitance": 0.025248,
  "pre_discharge_avg_temp": 74.991953,
  "post_discharge_ocv": 21.789295,
  "post_discharge_loaded_v": 21.715141,
  "post_discharge_loaded_i": 5.575757,
  "post_discharge_internal_resisitance": 0.013299,
  "post_discharge_avg_temp": 120.004722,
  "Ah_Final": 5.395985,
  "Wh_Final": 119.945373,
  "initial_temperature": 74.475116,
  "SOH": 0.899403,
  "cba_date": "10/31/24",
  "cba_time": "15:38:52",
  "cba_test_total_time_s": 569.000000,
  "cba_tested_capacity_ah": 5.360000
}

File: Final Dataset/HRB_A_493.json
{
  "cycle_id": "HRB_A_493",
  "main_dat_found": true,
  "discharge_date": "10/31/2024",
  "discharge_start_time": "5:19:55 PM",
  "discharge_length": 576.758000,
  "start_sustain_ok": false,
  "start_extra_spike_count": 0,
  "end_sustain_ok": true,
  "end_extra_spike_count": 0,
  "pre_discharge_ocv": 24.985065,
  "pre_discharge_loaded_v": 24.833765,
  "pre_discharge_loaded_i": 6.263490,
  "pre_discharge_internal_resisitance": 0.024156,
  "pre_discharge_avg_temp": 77.179753,
  "post_discharge_ocv": 21.784802,
  "post_discharge_loaded_v": 21.709498,
  "post_discharge_loaded_i": 5.582117,
  "post_discharge_internal_resisitance": 0.013490,
  "post_discharge_avg_temp": 122.092889,
  "Ah_Final": 5.459173,
  "Wh_Final": 121.582930,
  "initial_temperature": 76.428990,
  "SOH": 0.911683,
  "cba_date": "10/31/24",
  "cba_time": "17:19:58",
  "cba_test_total_time_s": 577.000000,
  "cba_tested_capacity_ah": 5.410000
}

File: Final Dataset/HRB_A_494.json
{
  "cycle_id": "HRB_A_494",
  "main_dat_found": true,
  "discharge_date": "11/1/2024",
  "discharge_start_time": "12:19:43 PM",
  "discharge_length": 560.228000,
  "start_sustain_ok": false,
  "start_extra_spike_count": 0,
  "end_sustain_ok": true,
  "end_extra_spike_count": 0,
  "pre_discharge_ocv": 24.929307,
  "pre_discharge_loaded_v": 24.722894,
  "pre_discharge_loaded_i": 6.127796,
  "pre_discharge_internal_resisitance": 0.033685,
  "pre_discharge_avg_temp": 73.842195,
  "post_discharge_ocv": 21.919491,
  "post_discharge_loaded_v": 21.573510,
  "post_discharge_loaded_i": 5.527703,
  "post_discharge_internal_resisitance": 0.062590,
  "post_discharge_avg_temp": 119.418036,
  "Ah_Final": 5.319155,
  "Wh_Final": 117.936354,
  "initial_temperature": 73.306736,
  "SOH": 0.884339,
  "cba_date": "11/01/24",
  "cba_time": "12:19:45",
  "cba_test_total_time_s": 560.000000,
  "cba_tested_capacity_ah": 5.280000
}

File: Final Dataset/HRB_A_495.json
{
  "cycle_id": "HRB_A_495",
  "main_dat_found": true,
  "discharge_date": "11/1/2024",
  "discharge_start_time": "2:14:59 PM",
  "discharge_length": 28.726000,
  "start_sustain_ok": false,
  "start_extra_spike_count": 0,
  "end_sustain_ok": false,
  "end_extra_spike_count": 0,
  "pre_discharge_ocv": 24.966477,
  "pre_discharge_loaded_v": 24.774616,
  "pre_discharge_loaded_i": 6.143236,
  "pre_discharge_internal_resisitance": 0.031231,
  "pre_discharge_avg_temp": 76.279894,
  "post_discharge_ocv": 21.685502,
  "post_discharge_loaded_v": 21.800869,
  "post_discharge_loaded_i": 5.563709,
  "post_discharge_internal_resisitance": -0.020736,
  "post_discharge_avg_temp": 119.978876,
  "Ah_Final": 0.250383,
  "Wh_Final": 6.002470,
  "initial_temperature": 75.381605,
  "SOH": 0.045009,
  "cba_date": "11/01/24",
  "cba_time": "14:15:07",
  "cba_test_total_time_s": 567.000000,
  "cba_tested_capacity_ah": 5.340000
}

File: Final Dataset/HRB_A_496.json
{
  "cycle_id": "HRB_A_496",
  "main_dat_found": true,
  "discharge_date": "11/1/2024",
  "discharge_start_time": "5:18:38 PM",
  "discharge_length": 570.874000,
  "start_sustain_ok": false,
  "start_extra_spike_count": 0,
  "end_sustain_ok": true,
  "end_extra_spike_count": 0,
  "pre_discharge_ocv": 24.980441,
  "pre_discharge_loaded_v": 24.805269,
  "pre_discharge_loaded_i": 6.255340,
  "pre_discharge_internal_resisitance": 0.028004,
  "pre_discharge_avg_temp": 76.397698,
  "post_discharge_ocv": 21.892990,
  "post_discharge_loaded_v": 21.809133,
  "post_discharge_loaded_i": 5.623828,
  "post_discharge_internal_resisitance": 0.014911,
  "post_discharge_avg_temp": 117.016891,
  "Ah_Final": 5.410188,
  "Wh_Final": 120.244318,
  "initial_temperature": 70.666335,
  "SOH": 0.901645,
  "cba_date": "11/01/24",
  "cba_time": "17:18:39",
  "cba_test_total_time_s": 572.000000,
  "cba_tested_capacity_ah": 5.380000
}

File: Final Dataset/HRB_A_497.json
{
  "cycle_id": "HRB_A_497",
  "main_dat_found": true,
  "discharge_date": "11/4/2024",
  "discharge_start_time": "11:27:02 AM",
  "discharge_length": 557.298000,
  "start_sustain_ok": false,
  "start_extra_spike_count": 0,
  "end_sustain_ok": true,
  "end_extra_spike_count": 0,
  "pre_discharge_ocv": 24.909528,
  "pre_discharge_loaded_v": 24.734859,
  "pre_discharge_loaded_i": 6.134838,
  "pre_discharge_internal_resisitance": 0.028472,
  "pre_discharge_avg_temp": 70.954777,
  "post_discharge_ocv": 21.857779,
  "post_discharge_loaded_v": 21.776290,
  "post_discharge_loaded_i": 5.552782,
  "post_discharge_internal_resisitance": 0.014675,
  "post_discharge_avg_temp": 117.459542,
  "Ah_Final": 5.296667,
  "Wh_Final": 117.312952,
  "initial_temperature": 70.484573,
  "SOH": 0.879664,
  "cba_date": "11/04/24",
  "cba_time": "11:27:02",
  "cba_test_total_time_s": 557.000000,
  "cba_tested_capacity_ah": 5.260000
}

File: Final Dataset/HRB_A_498.json
{
  "cycle_id": "HRB_A_498",
  "main_dat_found": true,
  "discharge_date": "11/4/2024",
  "discharge_start_time": "1:06:57 PM",
  "discharge_length": 559.328000,
  "start_sustain_ok": false,
  "start_extra_spike_count": 0,
  "end_sustain_ok": true,
  "end_extra_spike_count": 0,
  "pre_discharge_ocv": 24.956089,
  "pre_discharge_loaded_v": 24.704052,
  "pre_discharge_loaded_i": 6.166094,
  "pre_discharge_internal_resisitance": 0.040875,
  "pre_discharge_avg_temp": 73.367178,
  "post_discharge_ocv": -31773.656039,
  "post_discharge_loaded_v": 21.838310,
  "post_discharge_loaded_i": 5.583875,
  "post_discharge_internal_resisitance": -5694.162724,
  "post_discharge_avg_temp": 118.252602,
  "Ah_Final": 5.312818,
  "Wh_Final": 117.751617,
  "initial_temperature": 72.818926,
  "SOH": 0.882954,
  "cba_date": "11/04/24",
  "cba_time": "13:07:02",
  "cba_test_total_time_s": 559.000000,
  "cba_tested_capacity_ah": 5.280000
}

File: Final Dataset/HRB_A_499.json
{
  "cycle_id": "HRB_A_499",
  "main_dat_found": true,
  "discharge_date": "11/4/2024",
  "discharge_start_time": "3:03:52 PM",
  "discharge_length": 567.052000,
  "start_sustain_ok": false,
  "start_extra_spike_count": 0,
  "end_sustain_ok": true,
  "end_extra_spike_count": 0,
  "pre_discharge_ocv": 24.949792,
  "pre_discharge_loaded_v": 24.783266,
  "pre_discharge_loaded_i": 6.213441,
  "pre_discharge_internal_resisitance": 0.026801,
  "pre_discharge_avg_temp": 72.761308,
  "post_discharge_ocv": 21.769463,
  "post_discharge_loaded_v": 21.696869,
  "post_discharge_loaded_i": 5.563991,
  "post_discharge_internal_resisitance": 0.013047,
  "post_discharge_avg_temp": 118.445395,
  "Ah_Final": 5.376678,
  "Wh_Final": 119.371532,
  "initial_temperature": 72.163399,
  "SOH": 0.895101,
  "cba_date": "11/04/24",
  "cba_time": "15:03:54",
  "cba_test_total_time_s": 567.000000,
  "cba_tested_capacity_ah": 5.340000
}

File: Final Dataset/HRB_A_5.json
{
  "cycle_id": "HRB_A_5",
  "main_dat_found": true,
  "discharge_date": "10/26/2023",
  "discharge_start_time": "12:24:55 PM",
  "discharge_length": 632.790000,
  "start_sustain_ok": false,
  "start_extra_spike_count": 1,
  "end_sustain_ok": true,
  "end_extra_spike_count": 0,
  "pre_discharge_ocv": 24.942373,
  "pre_discharge_loaded_v": 24.804654,
  "pre_discharge_loaded_i": 6.213117,
  "pre_discharge_internal_resisitance": 0.022166,
  "pre_discharge_avg_temp": 75.118582,
  "post_discharge_ocv": 21.858824,
  "post_discharge_loaded_v": 21.788784,
  "post_discharge_loaded_i": 5.587437,
  "post_discharge_internal_resisitance": 0.012535,
  "post_discharge_avg_temp": 123.215193,
  "Ah_Final": 5.991333,
  "Wh_Final": 133.646711,
  "initial_temperature": 74.854034,
  "SOH": 1.002142,
  "cba_date": "10/26/23",
  "cba_time": "12:24:55",
  "cba_test_total_time_s": 633.000000,
  "cba_tested_capacity_ah": 5.930000
}

File: Final Dataset/HRB_A_50.json
{
  "cycle_id": "HRB_A_50",
  "main_dat_found": true,
  "discharge_date": "2/9/2024",
  "discharge_start_time": "2:30:28 PM",
  "discharge_length": 598.106000,
  "start_sustain_ok": false,
  "start_extra_spike_count": 0,
  "end_sustain_ok": true,
  "end_extra_spike_count": 0,
  "pre_discharge_ocv": 24.955597,
  "pre_discharge_loaded_v": 24.623090,
  "pre_discharge_loaded_i": 6.054170,
  "pre_discharge_internal_resisitance": 0.054922,
  "pre_discharge_avg_temp": 71.233092,
  "post_discharge_ocv": 21.938407,
  "post_discharge_loaded_v": 21.832059,
  "post_discharge_loaded_i": 5.681052,
  "post_discharge_internal_resisitance": 0.018720,
  "post_discharge_avg_temp": 120.146389,
  "Ah_Final": 5.689840,
  "Wh_Final": 126.001870,
  "initial_temperature": 70.898493,
  "SOH": 0.944818,
  "cba_date": "02/09/24",
  "cba_time": "14:30:28",
  "cba_test_total_time_s": 598.000000,
  "cba_tested_capacity_ah": 5.650000
}

File: Final Dataset/HRB_A_500.json
{
  "cycle_id": "HRB_A_500",
  "main_dat_found": true,
  "discharge_date": "11/5/2024",
  "discharge_start_time": "9:11:24 AM",
  "discharge_length": 159.844000,
  "start_sustain_ok": false,
  "start_extra_spike_count": 0,
  "end_sustain_ok": true,
  "end_extra_spike_count": 0,
  "pre_discharge_ocv": 24.968173,
  "pre_discharge_loaded_v": 24.793170,
  "pre_discharge_loaded_i": 6.123772,
  "pre_discharge_internal_resisitance": 0.028578,
  "pre_discharge_avg_temp": 75.698378,
  "post_discharge_ocv": 21.878996,
  "post_discharge_loaded_v": 21.794283,
  "post_discharge_loaded_i": 5.600101,
  "post_discharge_internal_resisitance": 0.015127,
  "post_discharge_avg_temp": 120.328896,
  "Ah_Final": 1.436321,
  "Wh_Final": 33.450400,
  "initial_temperature": 75.145839,
  "SOH": 0.250826,
  "cba_date": "11/05/24",
  "cba_time": "09:11:25",
  "cba_test_total_time_s": 564.000000,
  "cba_tested_capacity_ah": 5.310000
}

File: Final Dataset/HRB_A_501.json
{
  "cycle_id": "HRB_A_501",
  "main_dat_found": true,
  "discharge_date": "11/5/2024",
  "discharge_start_time": "10:49:28 AM",
  "discharge_length": 566.142000,
  "start_sustain_ok": false,
  "start_extra_spike_count": 0,
  "end_sustain_ok": true,
  "end_extra_spike_count": 0,
  "pre_discharge_ocv": 24.961170,
  "pre_discharge_loaded_v": 24.779287,
  "pre_discharge_loaded_i": 6.235509,
  "pre_discharge_internal_resisitance": 0.029169,
  "pre_discharge_avg_temp": 78.935029,
  "post_discharge_ocv": 21.948538,
  "post_discharge_loaded_v": 21.857802,
  "post_discharge_loaded_i": 5.608020,
  "post_discharge_internal_resisitance": 0.016180,
  "post_discharge_avg_temp": 121.164578,
  "Ah_Final": 5.376130,
  "Wh_Final": 119.416945,
  "initial_temperature": 78.296547,
  "SOH": 0.895441,
  "cba_date": "11/05/24",
  "cba_time": "10:49:32",
  "cba_test_total_time_s": 566.000000,
  "cba_tested_capacity_ah": 5.330000
}

File: Final Dataset/HRB_A_502.json
{
  "cycle_id": "HRB_A_502",
  "main_dat_found": true,
  "discharge_date": "11/5/2024",
  "discharge_start_time": "12:42:33 PM",
  "discharge_length": 585.310000,
  "start_sustain_ok": false,
  "start_extra_spike_count": 0,
  "end_sustain_ok": true,
  "end_extra_spike_count": 0,
  "pre_discharge_ocv": 24.979272,
  "pre_discharge_loaded_v": 24.848080,
  "pre_discharge_loaded_i": 6.201912,
  "pre_discharge_internal_resisitance": 0.021153,
  "pre_discharge_avg_temp": 77.892050,
  "post_discharge_ocv": 21.815717,
  "post_discharge_loaded_v": 21.747046,
  "post_discharge_loaded_i": 5.562227,
  "post_discharge_internal_resisitance": 0.012346,
  "post_discharge_avg_temp": 122.740442,
  "Ah_Final": 5.524627,
  "Wh_Final": 123.319498,
  "initial_temperature": 77.443195,
  "SOH": 0.924704,
  "cba_date": "11/05/24",
  "cba_time": "12:42:33",
  "cba_test_total_time_s": 585.000000,
  "cba_tested_capacity_ah": 5.480000
}

File: Final Dataset/HRB_A_503.json
{
  "cycle_id": "HRB_A_503",
  "main_dat_found": true,
  "discharge_date": "11/5/2024",
  "discharge_start_time": "2:26:14 PM",
  "discharge_length": 572.308000,
  "start_sustain_ok": false,
  "start_extra_spike_count": 0,
  "end_sustain_ok": true,
  "end_extra_spike_count": 0,
  "pre_discharge_ocv": 24.959375,
  "pre_discharge_loaded_v": 24.814486,
  "pre_discharge_loaded_i": 6.208566,
  "pre_discharge_internal_resisitance": 0.023337,
  "pre_discharge_avg_temp": 77.074280,
  "post_discharge_ocv": 21.794216,
  "post_discharge_loaded_v": 21.721343,
  "post_discharge_loaded_i": 5.592645,
  "post_discharge_internal_resisitance": 0.013030,
  "post_discharge_avg_temp": 121.722782,
  "Ah_Final": 5.421039,
  "Wh_Final": 120.659148,
  "initial_temperature": 76.605021,
  "SOH": 0.904756,
  "cba_date": "11/05/24",
  "cba_time": "14:26:15",
  "cba_test_total_time_s": 572.000000,
  "cba_tested_capacity_ah": 5.380000
}

File: Final Dataset/HRB_A_504.json
{
  "cycle_id": "HRB_A_504",
  "main_dat_found": true,
  "discharge_date": "11/5/2024",
  "discharge_start_time": "4:27:24 PM",
  "discharge_length": 581.016000,
  "start_sustain_ok": false,
  "start_extra_spike_count": 0,
  "end_sustain_ok": true,
  "end_extra_spike_count": 0,
  "pre_discharge_ocv": 24.999658,
  "pre_discharge_loaded_v": 24.855257,
  "pre_discharge_loaded_i": 6.170994,
  "pre_discharge_internal_resisitance": 0.023400,
  "pre_discharge_avg_temp": 76.729362,
  "post_discharge_ocv": 21.813285,
  "post_discharge_loaded_v": 21.738068,
  "post_discharge_loaded_i": 5.599067,
  "post_discharge_internal_resisitance": 0.013434,
  "post_discharge_avg_temp": 122.450445,
  "Ah_Final": 5.488884,
  "Wh_Final": 122.354234,
  "initial_temperature": 76.283670,
  "SOH": 0.917466,
  "cba_date": "11/05/24",
  "cba_time": "16:27:24",
  "cba_test_total_time_s": 581.000000,
  "cba_tested_capacity_ah": 5.450000
}

File: Final Dataset/HRB_A_505.json
{
  "cycle_id": "HRB_A_505",
  "main_dat_found": true,
  "discharge_date": "11/6/2024",
  "discharge_start_time": "10:26:33 AM",
  "discharge_length": 561.702000,
  "start_sustain_ok": false,
  "start_extra_spike_count": 0,
  "end_sustain_ok": true,
  "end_extra_spike_count": 0,
  "pre_discharge_ocv": 24.976142,
  "pre_discharge_loaded_v": 24.789208,
  "pre_discharge_loaded_i": 6.224581,
  "pre_discharge_internal_resisitance": 0.030032,
  "pre_discharge_avg_temp": 76.693515,
  "post_discharge_ocv": 21.802703,
  "post_discharge_loaded_v": 21.726799,
  "post_discharge_loaded_i": 5.562036,
  "post_discharge_internal_resisitance": 0.013647,
  "post_discharge_avg_temp": 120.808739,
  "Ah_Final": 5.317052,
  "Wh_Final": 118.293839,
  "initial_temperature": 76.143088,
  "SOH": 0.887020,
  "cba_date": "11/06/24",
  "cba_time": "10:26:33",
  "cba_test_total_time_s": 562.000000,
  "cba_tested_capacity_ah": 5.280000
}

File: Final Dataset/HRB_A_506.json
{
  "cycle_id": "HRB_A_506",
  "main_dat_found": true,
  "discharge_date": "11/6/2024",
  "discharge_start_time": "12:15:56 PM",
  "discharge_length": 571.626000,
  "start_sustain_ok": false,
  "start_extra_spike_count": 0,
  "end_sustain_ok": true,
  "end_extra_spike_count": 0,
  "pre_discharge_ocv": 25.026181,
  "pre_discharge_loaded_v": 24.821026,
  "pre_discharge_loaded_i": 6.138520,
  "pre_discharge_internal_resisitance": 0.033421,
  "pre_discharge_avg_temp": 78.244966,
  "post_discharge_ocv": 21.915796,
  "post_discharge_loaded_v": 21.791357,
  "post_discharge_loaded_i": 5.577662,
  "post_discharge_internal_resisitance": 0.022310,
  "post_discharge_avg_temp": 122.051326,
  "Ah_Final": 5.413542,
  "Wh_Final": 120.373506,
  "initial_temperature": 77.550734,
  "SOH": 0.902614,
  "cba_date": "11/06/24",
  "cba_time": "12:15:58",
  "cba_test_total_time_s": 572.000000,
  "cba_tested_capacity_ah": 5.380000
}

File: Final Dataset/HRB_A_507.json
{
  "cycle_id": "HRB_A_507",
  "main_dat_found": true,
  "discharge_date": "11/6/2024",
  "discharge_start_time": "1:45:57 PM",
  "discharge_length": 577.488000,
  "start_sustain_ok": false,
  "start_extra_spike_count": 0,
  "end_sustain_ok": true,
  "end_extra_spike_count": 0,
  "pre_discharge_ocv": 25.015827,
  "pre_discharge_loaded_v": 24.859589,
  "pre_discharge_loaded_i": 6.225325,
  "pre_discharge_internal_resisitance": 0.025097,
  "pre_discharge_avg_temp": 79.986049,
  "post_discharge_ocv": 21.834806,
  "post_discharge_loaded_v": 21.756286,
  "post_discharge_loaded_i": 5.601214,
  "post_discharge_internal_resisitance": 0.014019,
  "post_discharge_avg_temp": 123.868031,
  "Ah_Final": 5.463526,
  "Wh_Final": 121.781776,
  "initial_temperature": 79.106885,
  "SOH": 0.913174,
  "cba_date": "11/06/24",
  "cba_time": "13:45:57",
  "cba_test_total_time_s": 577.000000,
  "cba_tested_capacity_ah": 5.420000
}

File: Final Dataset/HRB_A_508.json
{
  "cycle_id": "HRB_A_508",
  "main_dat_found": true,
  "discharge_date": "11/6/2024",
  "discharge_start_time": "3:28:23 PM",
  "discharge_length": 66.598000,
  "start_sustain_ok": false,
  "start_extra_spike_count": 0,
  "end_sustain_ok": true,
  "end_extra_spike_count": 0,
  "pre_discharge_ocv": 24.932924,
  "pre_discharge_loaded_v": 24.779279,
  "pre_discharge_loaded_i": 6.231749,
  "pre_discharge_internal_resisitance": 0.024655,
  "pre_discharge_avg_temp": 78.535088,
  "post_discharge_ocv": 21.943241,
  "post_discharge_loaded_v": 21.861762,
  "post_discharge_loaded_i": 5.563865,
  "post_discharge_internal_resisitance": 0.014644,
  "post_discharge_avg_temp": 119.512596,
  "Ah_Final": 0.588151,
  "Wh_Final": 13.986634,
  "initial_temperature": 78.158048,
  "SOH": 0.104878,
  "cba_date": "11/06/24",
  "cba_time": "15:28:33",
  "cba_test_total_time_s": 571.000000,
  "cba_tested_capacity_ah": 5.360000
}

File: Final Dataset/HRB_A_509.json
{
  "cycle_id": "HRB_A_509",
  "main_dat_found": true,
  "discharge_date": "11/7/2024",
  "discharge_start_time": "8:46:54 AM",
  "discharge_length": 555.272000,
  "start_sustain_ok": false,
  "start_extra_spike_count": 0,
  "end_sustain_ok": true,
  "end_extra_spike_count": 0,
  "pre_discharge_ocv": 24.925727,
  "pre_discharge_loaded_v": 24.721022,
  "pre_discharge_loaded_i": 6.098529,
  "pre_discharge_internal_resisitance": 0.033566,
  "pre_discharge_avg_temp": 75.079487,
  "post_discharge_ocv": -25814.368211,
  "post_discharge_loaded_v": 21.841418,
  "post_discharge_loaded_i": 5.620488,
  "post_discharge_internal_resisitance": -4596.791014,
  "post_discharge_avg_temp": 121.839784,
  "Ah_Final": 5.280620,
  "Wh_Final": 116.940993,
  "initial_temperature": 74.528762,
  "SOH": 0.876875,
  "cba_date": "11/07/24",
  "cba_time": "08:47:02",
  "cba_test_total_time_s": 555.000000,
  "cba_tested_capacity_ah": 5.240000
}

File: Final Dataset/HRB_A_51.json
{
  "cycle_id": "HRB_A_51",
  "main_dat_found": true,
  "discharge_date": "2/9/2024",
  "discharge_start_time": "5:27:16 PM",
  "discharge_length": 604.400000,
  "start_sustain_ok": false,
  "start_extra_spike_count": 0,
  "end_sustain_ok": true,
  "end_extra_spike_count": 0,
  "pre_discharge_ocv": 24.972127,
  "pre_discharge_loaded_v": 24.616118,
  "pre_discharge_loaded_i": 6.239439,
  "pre_discharge_internal_resisitance": 0.057058,
  "pre_discharge_avg_temp": 72.239662,
  "post_discharge_ocv": 21.934838,
  "post_discharge_loaded_v": 21.800150,
  "post_discharge_loaded_i": 5.675407,
  "post_discharge_internal_resisitance": 0.023732,
  "post_discharge_avg_temp": 121.480101,
  "Ah_Final": 5.757917,
  "Wh_Final": 127.595206,
  "initial_temperature": 71.877496,
  "SOH": 0.956765,
  "cba_date": "02/09/24",
  "cba_time": "17:27:17",
  "cba_test_total_time_s": 604.000000,
  "cba_tested_capacity_ah": 5.700000
}

File: Final Dataset/HRB_A_510.json
{
  "cycle_id": "HRB_A_510",
  "main_dat_found": true,
  "discharge_date": "11/7/2024",
  "discharge_start_time": "1:03:33 PM",
  "discharge_length": 572.572000,
  "start_sustain_ok": false,
  "start_extra_spike_count": 0,
  "end_sustain_ok": true,
  "end_extra_spike_count": 0,
  "pre_discharge_ocv": 24.994399,
  "pre_discharge_loaded_v": 24.842071,
  "pre_discharge_loaded_i": 6.224964,
  "pre_discharge_internal_resisitance": 0.024470,
  "pre_discharge_avg_temp": 75.945655,
  "post_discharge_ocv": 21.815625,
  "post_discharge_loaded_v": 21.727727,
  "post_discharge_loaded_i": 5.559131,
  "post_discharge_internal_resisitance": 0.015812,
  "post_discharge_avg_temp": 121.310684,
  "Ah_Final": 5.423792,
  "Wh_Final": 120.716046,
  "initial_temperature": 75.516085,
  "SOH": 0.905182,
  "cba_date": "11/07/24",
  "cba_time": "13:03:34",
  "cba_test_total_time_s": 573.000000,
  "cba_tested_capacity_ah": 5.380000
}

File: Final Dataset/HRB_A_511.json
{
  "cycle_id": "HRB_A_511",
  "main_dat_found": true,
  "discharge_date": "11/7/2024",
  "discharge_start_time": "3:17:31 PM",
  "discharge_length": 564.850000,
  "start_sustain_ok": false,
  "start_extra_spike_count": 0,
  "end_sustain_ok": true,
  "end_extra_spike_count": 0,
  "pre_discharge_ocv": 24.924879,
  "pre_discharge_loaded_v": 24.771053,
  "pre_discharge_loaded_i": 6.145082,
  "pre_discharge_internal_resisitance": 0.025032,
  "pre_discharge_avg_temp": 76.841960,
  "post_discharge_ocv": 21.932296,
  "post_discharge_loaded_v": 21.849143,
  "post_discharge_loaded_i": 5.547181,
  "post_discharge_internal_resisitance": 0.014990,
  "post_discharge_avg_temp": 120.192927,
  "Ah_Final": 5.355957,
  "Wh_Final": 119.035562,
  "initial_temperature": 76.124892,
  "SOH": 0.892581,
  "cba_date": "11/07/24",
  "cba_time": "15:17:35",
  "cba_test_total_time_s": 565.000000,
  "cba_tested_capacity_ah": 5.310000
}

File: Final Dataset/HRB_A_512.json
{
  "cycle_id": "HRB_A_512",
  "main_dat_found": true,
  "discharge_date": "11/7/2024",
  "discharge_start_time": "4:55:09 PM",
  "discharge_length": 574.594000,
  "start_sustain_ok": false,
  "start_extra_spike_count": 0,
  "end_sustain_ok": true,
  "end_extra_spike_count": 0,
  "pre_discharge_ocv": 25.019968,
  "pre_discharge_loaded_v": 24.796433,
  "pre_discharge_loaded_i": 6.131785,
  "pre_discharge_internal_resisitance": 0.036455,
  "pre_discharge_avg_temp": 79.168505,
  "post_discharge_ocv": 21.797544,
  "post_discharge_loaded_v": 21.720586,
  "post_discharge_loaded_i": 5.590018,
  "post_discharge_internal_resisitance": 0.013767,
  "post_discharge_avg_temp": 122.781972,
  "Ah_Final": 5.436079,
  "Wh_Final": 121.038905,
  "initial_temperature": 78.539459,
  "SOH": 0.907603,
  "cba_date": "11/07/24",
  "cba_time": "16:55:12",
  "cba_test_total_time_s": 575.000000,
  "cba_tested_capacity_ah": 5.400000
}
