Repository: leewhitcher/LithiumPolymerLongevityModeling

# SciTechForum2027
Data storage repository for the lithium polymer battery life cycle study described in the AIAA SciTech Forum 2027 conference paper "Longevity Modeling of Lithium Polymer Batteries for Advanced Air Mobility"

File: Final Dataset/HRB_A_513.json
{
  "cycle_id": "HRB_A_513",
  "main_dat_found": true,
  "discharge_date": "11/7/2024",
  "discharge_start_time": "7:00:38 PM",
  "discharge_length": 572.924000,
  "start_sustain_ok": false,
  "start_extra_spike_count": 0,
  "end_sustain_ok": true,
  "end_extra_spike_count": 0,
  "pre_discharge_ocv": 24.977483,
  "pre_discharge_loaded_v": 24.806258,
  "pre_discharge_loaded_i": 6.217760,
  "pre_discharge_internal_resisitance": 0.027538,
  "pre_discharge_avg_temp": 77.618167,
  "post_discharge_ocv": 21.936431,
  "post_discharge_loaded_v": 21.853376,
  "post_discharge_loaded_i": 5.558585,
  "post_discharge_internal_resisitance": 0.014942,
  "post_discharge_avg_temp": 120.417962,
  "Ah_Final": 5.423868,
  "Wh_Final": 120.726148,
  "initial_temperature": 76.900325,
  "SOH": 0.905258,
  "cba_date": "11/07/24",
  "cba_time": "19:00:40",
  "cba_test_total_time_s": 573.000000,
  "cba_tested_capacity_ah": 5.380000
}

File: Final Dataset/HRB_A_515.json
{
  "cycle_id": "HRB_A_515",
  "main_dat_found": true,
  "discharge_date": "11/8/2024",
  "discharge_start_time": "1:50:24 PM",
  "discharge_length": 570.124000,
  "start_sustain_ok": false,
  "start_extra_spike_count": 0,
  "end_sustain_ok": true,
  "end_extra_spike_count": 0,
  "pre_discharge_ocv": 25.007570,
  "pre_discharge_loaded_v": 24.827309,
  "pre_discharge_loaded_i": 6.200408,
  "pre_discharge_internal_resisitance": 0.029072,
  "pre_discharge_avg_temp": 79.558853,
  "post_discharge_ocv": 21.914828,
  "post_discharge_loaded_v": 21.827408,
  "post_discharge_loaded_i": 5.606851,
  "post_discharge_internal_resisitance": 0.015592,
  "post_discharge_avg_temp": 122.310798,
  "Ah_Final": 5.402217,
  "Wh_Final": 120.195811,
  "initial_temperature": 78.672934,
  "SOH": 0.901281,
  "cba_date": "11/08/24",
  "cba_time": "13:50:25",
  "cba_test_total_time_s": 570.000000,
  "cba_tested_capacity_ah": 5.360000
}

File: Final Dataset/HRB_A_516.json
{
  "cycle_id": "HRB_A_516",
  "main_dat_found": true,
  "discharge_date": "11/8/2024",
  "discharge_start_time": "5:41:47 PM",
  "discharge_length": 567.906000,
  "start_sustain_ok": false,
  "start_extra_spike_count": 0,
  "end_sustain_ok": true,
  "end_extra_spike_count": 0,
  "pre_discharge_ocv": 24.929108,
  "pre_discharge_loaded_v": 24.762376,
  "pre_discharge_loaded_i": 6.306789,
  "pre_discharge_internal_resisitance": 0.026437,
  "pre_discharge_avg_temp": 76.803479,
  "post_discharge_ocv": 21.936624,
  "post_discharge_loaded_v": 21.852110,
  "post_discharge_loaded_i": 5.639135,
  "post_discharge_internal_resisitance": 0.014987,
  "post_discharge_avg_temp": 121.152514,
  "Ah_Final": 5.399817,
  "Wh_Final": 120.053553,
  "initial_temperature": 76.438652,
  "SOH": 0.900215,
  "cba_date": "11/08/24",
  "cba_time": "17:41:47",
  "cba_test_total_time_s": 568.000000,
  "cba_tested_capacity_ah": 5.340000
}

File: Final Dataset/HRB_A_517.json
{
  "cycle_id": "HRB_A_517",
  "main_dat_found": true,
  "discharge_date": "11/11/2024",
  "discharge_start_time": "11:06:26 AM",
  "discharge_length": 566.340000,
  "start_sustain_ok": false,
  "start_extra_spike_count": 0,
  "end_sustain_ok": true,
  "end_extra_spike_count": 0,
  "pre_discharge_ocv": 24.960893,
  "pre_discharge_loaded_v": 24.765147,
  "pre_discharge_loaded_i": 5.970353,
  "pre_discharge_internal_resisitance": 0.032786,
  "pre_discharge_avg_temp": 75.967684,
  "post_discharge_ocv": 21.539872,
  "post_discharge_loaded_v": 21.670120,
  "post_discharge_loaded_i": 5.535578,
  "post_discharge_internal_resisitance": -0.023529,
  "post_discharge_avg_temp": 123.308095,
  "Ah_Final": 5.383044,
  "Wh_Final": 119.490404,
  "initial_temperature": 75.506224,
  "SOH": 0.895992,
  "cba_date": "11/11/24",
  "cba_time": "11:06:26",
  "cba_test_total_time_s": 567.000000,
  "cba_tested_capacity_ah": 5.340000
}

File: Final Dataset/HRB_A_518.json
{
  "cycle_id": "HRB_A_518",
  "main_dat_found": true,
  "discharge_date": "11/11/2024",
  "discharge_start_time": "1:11:18 PM",
  "discharge_length": 564.888000,
  "start_sustain_ok": false,
  "start_extra_spike_count": 0,
  "end_sustain_ok": true,
  "end_extra_spike_count": 0,
  "pre_discharge_ocv": 24.983348,
  "pre_discharge_loaded_v": 24.751286,
  "pre_discharge_loaded_i": 6.120895,
  "pre_discharge_internal_resisitance": 0.037913,
  "pre_discharge_avg_temp": 77.457896,
  "post_discharge_ocv": 21.882505,
  "post_discharge_loaded_v": 21.791024,
  "post_discharge_loaded_i": 5.637973,
  "post_discharge_internal_resisitance": 0.016226,
  "post_discharge_avg_temp": 121.445780,
  "Ah_Final": 5.364756,
  "Wh_Final": 119.099519,
  "initial_temperature": 76.982810,
  "SOH": 0.893061,
  "cba_date": "11/11/24",
  "cba_time": "13:11:23",
  "cba_test_total_time_s": 565.000000,
  "cba_tested_capacity_ah": 5.320000
}

File: Final Dataset/HRB_A_519.json
{
  "cycle_id": "HRB_A_519",
  "main_dat_found": true,
  "discharge_date": "11/11/2024",
  "discharge_start_time": "3:13:18 PM",
  "discharge_length": 569.358000,
  "start_sustain_ok": false,
  "start_extra_spike_count": 0,
  "end_sustain_ok": true,
  "end_extra_spike_count": 0,
  "pre_discharge_ocv": 24.927633,
  "pre_discharge_loaded_v": 24.782476,
  "pre_discharge_loaded_i": 6.208799,
  "pre_discharge_internal_resisitance": 0.023379,
  "pre_discharge_avg_temp": 77.878871,
  "post_discharge_ocv": 21.775026,
  "post_discharge_loaded_v": 21.154696,
  "post_discharge_loaded_i": 4.456970,
  "post_discharge_internal_resisitance": 0.139182,
  "post_discharge_avg_temp": 122.194864,
  "Ah_Final": 5.396539,
  "Wh_Final": 120.058734,
  "initial_temperature": 77.281116,
  "SOH": 0.900253,
  "cba_date": "11/11/24",
  "cba_time": "15:13:20",
  "cba_test_total_time_s": 570.000000,
  "cba_tested_capacity_ah": 5.350000
}

File: Final Dataset/HRB_A_52.json
{
  "cycle_id": "HRB_A_52",
  "main_dat_found": true,
  "discharge_date": "2/9/2024",
  "discharge_start_time": "7:48:00 PM",
  "discharge_length": 597.608000,
  "start_sustain_ok": false,
  "start_extra_spike_count": 0,
  "end_sustain_ok": true,
  "end_extra_spike_count": 0,
  "pre_discharge_ocv": 25.019473,
  "pre_discharge_loaded_v": 24.764696,
  "pre_discharge_loaded_i": 6.288736,
  "pre_discharge_internal_resisitance": 0.040513,
  "pre_discharge_avg_temp": 74.054581,
  "post_discharge_ocv": 21.945359,
  "post_discharge_loaded_v": 21.742234,
  "post_discharge_loaded_i": 5.688941,
  "post_discharge_internal_resisitance": 0.035705,
  "post_discharge_avg_temp": 121.560052,
  "Ah_Final": 5.708288,
  "Wh_Final": 126.338734,
  "initial_temperature": 73.391501,
  "SOH": 0.947344,
  "cba_date": "02/09/24",
  "cba_time": "19:48:18",
  "cba_test_total_time_s": 598.000000,
  "cba_tested_capacity_ah": 5.640000
}

File: Final Dataset/HRB_A_520.json
{
  "cycle_id": "HRB_A_520",
  "main_dat_found": true,
  "discharge_date": "11/11/2024",
  "discharge_start_time": "5:29:03 PM",
  "discharge_length": 570.222000,
  "start_sustain_ok": false,
  "start_extra_spike_count": 0,
  "end_sustain_ok": true,
  "end_extra_spike_count": 0,
  "pre_discharge_ocv": 24.950331,
  "pre_discharge_loaded_v": 24.797727,
  "pre_discharge_loaded_i": 6.247002,
  "pre_discharge_internal_resisitance": 0.024428,
  "pre_discharge_avg_temp": 76.685688,
  "post_discharge_ocv": 21.808133,
  "post_discharge_loaded_v": 21.739950,
  "post_discharge_loaded_i": 5.582763,
  "post_discharge_internal_resisitance": 0.012213,
  "post_discharge_avg_temp": 121.704380,
  "Ah_Final": 5.402557,
  "Wh_Final": 120.227037,
  "initial_temperature": 76.235495,
  "SOH": 0.901515,
  "cba_date": "11/11/24",
  "cba_time": "17:29:08",
  "cba_test_total_time_s": 571.000000,
  "cba_tested_capacity_ah": 5.360000
}

File: Final Dataset/HRB_A_521.json
{
  "cycle_id": "HRB_A_521",
  "main_dat_found": true,
  "discharge_date": "11/11/2024",
  "discharge_start_time": "7:47:01 PM",
  "discharge_length": 570.246000,
  "start_sustain_ok": false,
  "start_extra_spike_count": 0,
  "end_sustain_ok": true,
  "end_extra_spike_count": 0,
  "pre_discharge_ocv": 24.945432,
  "pre_discharge_loaded_v": 24.795051,
  "pre_discharge_loaded_i": 6.239014,
  "pre_discharge_internal_resisitance": 0.024103,
  "pre_discharge_avg_temp": 76.774470,
  "post_discharge_ocv": 21.785380,
  "post_discharge_loaded_v": 21.714031,
  "post_discharge_loaded_i": 5.590165,
  "post_discharge_internal_resisitance": 0.012763,
  "post_discharge_avg_temp": 121.843082,
  "Ah_Final": 5.405557,
  "Wh_Final": 120.264219,
  "initial_temperature": 76.205230,
  "SOH": 0.901794,
  "cba_date": "11/11/24",
  "cba_time": "19:47:04",
  "cba_test_total_time_s": 570.000000,
  "cba_tested_capacity_ah": 5.360000
}

File: Final Dataset/HRB_A_522.json
{
  "cycle_id": "HRB_A_522",
  "main_dat_found": true,
  "discharge_date": "11/11/2024",
  "discharge_start_time": "9:44:24 PM",
  "discharge_length": 575.614000,
  "start_sustain_ok": false,
  "start_extra_spike_count": 0,
  "end_sustain_ok": true,
  "end_extra_spike_count": 0,
  "pre_discharge_ocv": 25.005588,
  "pre_discharge_loaded_v": 24.856137,
  "pre_discharge_loaded_i": 6.181258,
  "pre_discharge_internal_resisitance": 0.024178,
  "pre_discharge_avg_temp": 76.784256,
  "post_discharge_ocv": 21.782090,
  "post_discharge_loaded_v": 21.711229,
  "post_discharge_loaded_i": 5.586209,
  "post_discharge_internal_resisitance": 0.012685,
  "post_discharge_avg_temp": 121.434330,
  "Ah_Final": 5.442961,
  "Wh_Final": 121.238837,
  "initial_temperature": 76.125723,
  "SOH": 0.909102,
  "cba_date": "11/11/24",
  "cba_time": "21:44:27",
  "cba_test_total_time_s": 576.000000,
  "cba_tested_capacity_ah": 5.400000
}

File: Final Dataset/HRB_A_523.json
{
  "cycle_id": "HRB_A_523",
  "main_dat_found": true,
  "discharge_date": "11/12/2024",
  "discharge_start_time": "8:23:19 AM",
  "discharge_length": 563.106000,
  "start_sustain_ok": false,
  "start_extra_spike_count": 0,
  "end_sustain_ok": true,
  "end_extra_spike_count": 0,
  "pre_discharge_ocv": 23.895398,
  "pre_discharge_loaded_v": 24.749073,
  "pre_discharge_loaded_i": 6.116332,
  "pre_discharge_internal_resisitance": -0.139573,
  "pre_discharge_avg_temp": 74.869903,
  "post_discharge_ocv": 21.925451,
  "post_discharge_loaded_v": 21.846759,
  "post_discharge_loaded_i": 5.591694,
  "post_discharge_internal_resisitance": 0.014073,
  "post_discharge_avg_temp": 122.600651,
  "Ah_Final": 5.341968,
  "Wh_Final": 118.606562,
  "initial_temperature": 74.269526,
  "SOH": 0.889364,
  "cba_date": "11/12/24",
  "cba_time": "08:23:19",
  "cba_test_total_time_s": 562.000000,
  "cba_tested_capacity_ah": 5.290000
}

File: Final Dataset/HRB_A_524.json
{
  "cycle_id": "HRB_A_524",
  "main_dat_found": true,
  "discharge_date": "11/12/2024",
  "discharge_start_time": "10:41:44 AM",
  "discharge_length": 569.510000,
  "start_sustain_ok": false,
  "start_extra_spike_count": 0,
  "end_sustain_ok": true,
  "end_extra_spike_count": 0,
  "pre_discharge_ocv": 25.024131,
  "pre_discharge_loaded_v": 24.846849,
  "pre_discharge_loaded_i": 6.182813,
  "pre_discharge_internal_resisitance": 0.028673,
  "pre_discharge_avg_temp": 76.071648,
  "post_discharge_ocv": 21.889975,
  "post_discharge_loaded_v": 21.804678,
  "post_discharge_loaded_i": 5.617194,
  "post_discharge_internal_resisitance": 0.015185,
  "post_discharge_avg_temp": 121.353645,
  "Ah_Final": 5.398135,
  "Wh_Final": 120.044434,
  "initial_temperature": 75.606173,
  "SOH": 0.900146,
  "cba_date": "11/12/24",
  "cba_time": "10:41:45",
  "cba_test_total_time_s": 570.000000,
  "cba_tested_capacity_ah": 5.350000
}

File: Final Dataset/HRB_A_525.json
{
  "cycle_id": "HRB_A_525",
  "main_dat_found": true,
  "discharge_date": "11/12/2024",
  "discharge_start_time": "1:07:46 PM",
  "discharge_length": 564.796000,
  "start_sustain_ok": false,
  "start_extra_spike_count": 0,
  "end_sustain_ok": true,
  "end_extra_spike_count": 0,
  "pre_discharge_ocv": 24.976738,
  "pre_discharge_loaded_v": 24.778886,
  "pre_discharge_loaded_i": 6.036608,
  "pre_discharge_internal_resisitance": 0.032775,
  "pre_discharge_avg_temp": 76.042680,
  "post_discharge_ocv": 21.822145,
  "post_discharge_loaded_v": 21.741915,
  "post_discharge_loaded_i": 5.581496,
  "post_discharge_internal_resisitance": 0.014374,
  "post_discharge_avg_temp": 120.698070,
  "Ah_Final": 5.360391,
  "Wh_Final": 119.009058,
  "initial_temperature": 75.592256,
  "SOH": 0.892383,
  "cba_date": "11/12/24",
  "cba_time": "13:07:47",
  "cba_test_total_time_s": 565.000000,
  "cba_tested_capacity_ah": 5.320000
}

File: Final Dataset/HRB_A_527.json
{
  "cycle_id": "HRB_A_527",
  "main_dat_found": true,
  "discharge_date": "11/12/2024",
  "discharge_start_time": "4:45:36 PM",
  "discharge_length": 566.234000,
  "start_sustain_ok": false,
  "start_extra_spike_count": 0,
  "end_sustain_ok": true,
  "end_extra_spike_count": 0,
  "pre_discharge_ocv": 24.978921,
  "pre_discharge_loaded_v": 24.811759,
  "pre_discharge_loaded_i": 6.188742,
  "pre_discharge_internal_resisitance": 0.027011,
  "pre_discharge_avg_temp": 76.894462,
  "post_discharge_ocv": 21.831987,
  "post_discharge_loaded_v": 21.752574,
  "post_discharge_loaded_i": 5.601694,
  "post_discharge_internal_resisitance": 0.014177,
  "post_discharge_avg_temp": 121.440622,
  "Ah_Final": 5.370074,
  "Wh_Final": 119.426113,
  "initial_temperature": 76.288731,
  "SOH": 0.895510,
  "cba_date": "11/12/24",
  "cba_time": "16:45:36",
  "cba_test_total_time_s": 566.000000,
  "cba_tested_capacity_ah": 5.320000
}

File: Final Dataset/HRB_A_528.json
{
  "cycle_id": "HRB_A_528",
  "main_dat_found": true,
  "discharge_date": "11/13/2024",
  "discharge_start_time": "9:34:47 AM",
  "discharge_length": 557.128000,
  "start_sustain_ok": false,
  "start_extra_spike_count": 0,
  "end_sustain_ok": true,
  "end_extra_spike_count": 0,
  "pre_discharge_ocv": 24.897107,
  "pre_discharge_loaded_v": 24.692001,
  "pre_discharge_loaded_i": -86.936925,
  "pre_discharge_internal_resisitance": -0.002359,
  "pre_discharge_avg_temp": 69.857745,
  "post_discharge_ocv": 21.875569,
  "post_discharge_loaded_v": 21.782996,
  "post_discharge_loaded_i": 5.621400,
  "post_discharge_internal_resisitance": 0.016468,
  "post_discharge_avg_temp": 116.764201,
  "Ah_Final": 5.299208,
  "Wh_Final": 117.548203,
  "initial_temperature": 71.237557,
  "SOH": 0.881428,
  "cba_date": "11/13/24",
  "cba_time": "09:34:47",
  "cba_test_total_time_s": 557.000000,
  "cba_tested_capacity_ah": 5.250000
}

File: Final Dataset/HRB_A_529.json
{
  "cycle_id": "HRB_A_529",
  "main_dat_found": true,
  "discharge_date": "11/13/2024",
  "discharge_start_time": "11:16:30 AM",
  "discharge_length": 565.630000,
  "start_sustain_ok": false,
  "start_extra_spike_count": 0,
  "end_sustain_ok": true,
  "end_extra_spike_count": 0,
  "pre_discharge_ocv": NaN,
  "pre_discharge_loaded_v": NaN,
  "pre_discharge_loaded_i": NaN,
  "pre_discharge_internal_resisitance": NaN,
  "pre_discharge_avg_temp": NaN,
  "post_discharge_ocv": 21.917422,
  "post_discharge_loaded_v": 21.822356,
  "post_discharge_loaded_i": 5.587964,
  "post_discharge_internal_resisitance": 0.017013,
  "post_discharge_avg_temp": 118.048612,
  "Ah_Final": 5.373996,
  "Wh_Final": 119.445063,
  "initial_temperature": 73.480039,
  "SOH": 0.895652,
  "cba_date": "11/13/24",
  "cba_time": "11:16:30",
  "cba_test_total_time_s": 566.000000,
  "cba_tested_capacity_ah": 5.320000
}

File: Final Dataset/HRB_A_53.json
{
  "cycle_id": "HRB_A_53",
  "main_dat_found": true,
  "discharge_date": "2/12/2024",
  "discharge_start_time": "11:39:26 AM",
  "discharge_length": 618.976000,
  "start_sustain_ok": false,
  "start_extra_spike_count": 0,
  "end_sustain_ok": true,
  "end_extra_spike_count": 0,
  "pre_discharge_ocv": 25.006085,
  "pre_discharge_loaded_v": 24.647007,
  "pre_discharge_loaded_i": 6.135219,
  "pre_discharge_internal_resisitance": 0.058527,
  "pre_discharge_avg_temp": 73.264728,
  "post_discharge_ocv": 21.879261,
  "post_discharge_loaded_v": 21.749697,
  "post_discharge_loaded_i": 5.666561,
  "post_discharge_internal_resisitance": 0.022865,
  "post_discharge_avg_temp": 124.080248,
  "Ah_Final": 5.884208,
  "Wh_Final": 130.445897,
  "initial_temperature": 72.747605,
  "SOH": 0.978141,
  "cba_date": "02/12/24",
  "cba_time": "11:39:27",
  "cba_test_total_time_s": 619.000000,
  "cba_tested_capacity_ah": 5.840000
}

File: Final Dataset/HRB_A_530.json
{
  "cycle_id": "HRB_A_530",
  "main_dat_found": true,
  "discharge_date": "11/13/2024",
  "discharge_start_time": "1:19:33 PM",
  "discharge_length": 556.778000,
  "start_sustain_ok": false,
  "start_extra_spike_count": 0,
  "end_sustain_ok": true,
  "end_extra_spike_count": 0,
  "pre_discharge_ocv": 24.920899,
  "pre_discharge_loaded_v": 24.734668,
  "pre_discharge_loaded_i": 6.275981,
  "pre_discharge_internal_resisitance": 0.029674,
  "pre_discharge_avg_temp": 71.355035,
  "post_discharge_ocv": 21.876359,
  "post_discharge_loaded_v": 21.787704,
  "post_discharge_loaded_i": 5.643123,
  "post_discharge_internal_resisitance": 0.015710,
  "post_discharge_avg_temp": 117.029953,
  "Ah_Final": 5.307689,
  "Wh_Final": 117.763399,
  "initial_temperature": 71.538034,
  "SOH": 0.883042,
  "cba_date": "11/13/24",
  "cba_time": "13:19:35",
  "cba_test_total_time_s": 557.000000,
  "cba_tested_capacity_ah": 5.250000
}

File: Final Dataset/HRB_A_531.json
{
  "cycle_id": "HRB_A_531",
  "main_dat_found": true,
  "discharge_date": "11/13/2024",
  "discharge_start_time": "3:06:42 PM",
  "discharge_length": 567.964000,
  "start_sustain_ok": false,
  "start_extra_spike_count": 0,
  "end_sustain_ok": true,
  "end_extra_spike_count": 0,
  "pre_discharge_ocv": 24.941908,
  "pre_discharge_loaded_v": 24.779196,
  "pre_discharge_loaded_i": 6.223623,
  "pre_discharge_internal_resisitance": 0.026144,
  "pre_discharge_avg_temp": 73.759038,
  "post_discharge_ocv": 21.925834,
  "post_discharge_loaded_v": 21.843257,
  "post_discharge_loaded_i": 5.620929,
  "post_discharge_internal_resisitance": 0.014691,
  "post_discharge_avg_temp": 117.784975,
  "Ah_Final": 5.390829,
  "Wh_Final": 119.909153,
  "initial_temperature": 73.654657,
  "SOH": 0.899132,
  "cba_date": "11/13/24",
  "cba_time": "15:06:44",
  "cba_test_total_time_s": 568.000000,
  "cba_tested_capacity_ah": 5.340000
}

File: Final Dataset/HRB_A_532.json
{
  "cycle_id": "HRB_A_532",
  "main_dat_found": true,
  "discharge_date": "11/13/2024",
  "discharge_start_time": "4:46:54 PM",
  "discharge_length": 36.126000,
  "start_sustain_ok": false,
  "start_extra_spike_count": 0,
  "end_sustain_ok": false,
  "end_extra_spike_count": 1,
  "pre_discharge_ocv": 24.940408,
  "pre_discharge_loaded_v": 24.761586,
  "pre_discharge_loaded_i": 6.167506,
  "pre_discharge_internal_resisitance": 0.028994,
  "pre_discharge_avg_temp": 74.083939,
  "post_discharge_ocv": NaN,
  "post_discharge_loaded_v": NaN,
  "post_discharge_loaded_i": NaN,
  "post_discharge_internal_resisitance": NaN,
  "post_discharge_avg_temp": NaN,
  "Ah_Final": 0.316724,
  "Wh_Final": 7.573142,
  "initial_temperature": 74.060773,
  "SOH": 0.056787,
  "cba_date": "11/13/24",
  "cba_time": "16:46:54",
  "cba_test_total_time_s": 563.000000,
  "cba_tested_capacity_ah": 5.290000
}

File: Final Dataset/HRB_A_537.json
{
  "cycle_id": "HRB_A_537",
  "main_dat_found": true,
  "discharge_date": "11/18/2024",
  "discharge_start_time": "9:00:42 AM",
  "discharge_length": 562.330000,
  "start_sustain_ok": false,
  "start_extra_spike_count": 0,
  "end_sustain_ok": true,
  "end_extra_spike_count": 0,
  "pre_discharge_ocv": 24.911654,
  "pre_discharge_loaded_v": 24.750269,
  "pre_discharge_loaded_i": 6.178994,
  "pre_discharge_internal_resisitance": 0.026118,
  "pre_discharge_avg_temp": 75.490593,
  "post_discharge_ocv": 21.877163,
  "post_discharge_loaded_v": 21.804951,
  "post_discharge_loaded_i": 5.463627,
  "post_discharge_internal_resisitance": 0.013217,
  "post_discharge_avg_temp": 122.454709,
  "Ah_Final": 5.331314,
  "Wh_Final": 118.465610,
  "initial_temperature": 74.995733,
  "SOH": 0.888308,
  "cba_date": "11/18/24",
  "cba_time": "09:00:42",
  "cba_test_total_time_s": 563.000000,
  "cba_tested_capacity_ah": 5.290000
}

File: Final Dataset/HRB_A_54.json
{
  "cycle_id": "HRB_A_54",
  "main_dat_found": true,
  "discharge_date": "2/12/2024",
  "discharge_start_time": "2:16:37 PM",
  "discharge_length": 612.012000,
  "start_sustain_ok": false,
  "start_extra_spike_count": 0,
  "end_sustain_ok": true,
  "end_extra_spike_count": 0,
  "pre_discharge_ocv": 25.011376,
  "pre_discharge_loaded_v": 24.663068,
  "pre_discharge_loaded_i": 6.195957,
  "pre_discharge_internal_resisitance": 0.056215,
  "pre_discharge_avg_temp": 73.518431,
  "post_discharge_ocv": 21.862453,
  "post_discharge_loaded_v": 21.769788,
  "post_discharge_loaded_i": 5.693590,
  "post_discharge_internal_resisitance": 0.016275,
  "post_discharge_avg_temp": 122.619979,
  "Ah_Final": 5.814984,
  "Wh_Final": 129.104562,
  "initial_temperature": 73.062037,
  "SOH": 0.968083,
  "cba_date": "02/12/24",
  "cba_time": "14:16:44",
  "cba_test_total_time_s": 612.000000,
  "cba_tested_capacity_ah": 5.760000
}

File: Final Dataset/HRB_A_540.json
{
  "cycle_id": "HRB_A_540",
  "main_dat_found": true,
  "discharge_date": "11/18/2024",
  "discharge_start_time": "2:33:09 PM",
  "discharge_length": 557.938000,
  "start_sustain_ok": false,
  "start_extra_spike_count": 0,
  "end_sustain_ok": true,
  "end_extra_spike_count": 0,
  "pre_discharge_ocv": 20.373300,
  "pre_discharge_loaded_v": 24.752423,
  "pre_discharge_loaded_i": 6.196845,
  "pre_discharge_internal_resisitance": -0.706670,
  "pre_discharge_avg_temp": 78.169586,
  "post_discharge_ocv": 21.826028,
  "post_discharge_loaded_v": 21.745441,
  "post_discharge_loaded_i": 5.598540,
  "post_discharge_internal_resisitance": 0.014394,
  "post_discharge_avg_temp": 121.610025,
  "Ah_Final": 5.293862,
  "Wh_Final": 117.643087,
  "initial_temperature": 77.554530,
  "SOH": 0.882140,
  "cba_date": "11/18/24",
  "cba_time": "14:33:12",
  "cba_test_total_time_s": 558.000000,
  "cba_tested_capacity_ah": 5.250000
}

File: Final Dataset/HRB_A_541.json
{
  "cycle_id": "HRB_A_541",
  "main_dat_found": true,
  "discharge_date": "11/18/2024",
  "discharge_start_time": "4:26:23 PM",
  "discharge_length": 560.278000,
  "start_sustain_ok": false,
  "start_extra_spike_count": 0,
  "end_sustain_ok": true,
  "end_extra_spike_count": 0,
  "pre_discharge_ocv": NaN,
  "pre_discharge_loaded_v": NaN,
  "pre_discharge_loaded_i": NaN,
  "pre_discharge_internal_resisitance": NaN,
  "pre_discharge_avg_temp": NaN,
  "post_discharge_ocv": NaN,
  "post_discharge_loaded_v": NaN,
  "post_discharge_loaded_i": NaN,
  "post_discharge_internal_resisitance": NaN,
  "post_discharge_avg_temp": NaN,
  "Ah_Final": 5.327700,
  "Wh_Final": 118.294369,
  "initial_temperature": 77.258479,
  "SOH": 0.887023,
  "cba_date": "11/18/24",
  "cba_time": "16:26:23",
  "cba_test_total_time_s": 560.000000,
  "cba_tested_capacity_ah": 5.280000
}

File: Final Dataset/HRB_A_542.json
{
  "cycle_id": "HRB_A_542",
  "main_dat_found": true,
  "discharge_date": "11/19/2024",
  "discharge_start_time": "9:01:55 AM",
  "discharge_length": 555.960000,
  "start_sustain_ok": false,
  "start_extra_spike_count": 0,
  "end_sustain_ok": true,
  "end_extra_spike_count": 0,
  "pre_discharge_ocv": 24.966420,
  "pre_discharge_loaded_v": 24.756660,
  "pre_discharge_loaded_i": 6.161409,
  "pre_discharge_internal_resisitance": 0.034044,
  "pre_discharge_avg_temp": 75.544450,
  "post_discharge_ocv": 21.907386,
  "post_discharge_loaded_v": 21.819580,
  "post_discharge_loaded_i": 5.608917,
  "post_discharge_internal_resisitance": 0.015655,
  "post_discharge_avg_temp": 120.028267,
  "Ah_Final": 5.273345,
  "Wh_Final": 117.039950,
  "initial_temperature": 75.091252,
  "SOH": 0.877617,
  "cba_date": "11/19/24",
  "cba_time": "09:01:56",
  "cba_test_total_time_s": 556.000000,
  "cba_tested_capacity_ah": 5.240000
}

File: Final Dataset/HRB_A_543.json
{
  "cycle_id": "HRB_A_543",
  "main_dat_found": true,
  "discharge_date": "11/19/2024",
  "discharge_start_time": "10:37:19 AM",
  "discharge_length": 559.154000,
  "start_sustain_ok": false,
  "start_extra_spike_count": 0,
  "end_sustain_ok": true,
  "end_extra_spike_count": 0,
  "pre_discharge_ocv": 24.995322,
  "pre_discharge_loaded_v": 24.774030,
  "pre_discharge_loaded_i": 6.248696,
  "pre_discharge_internal_resisitance": 0.035414,
  "pre_discharge_avg_temp": 80.046663,
  "post_discharge_ocv": 21.905002,
  "post_discharge_loaded_v": 21.812303,
  "post_discharge_loaded_i": 5.640784,
  "post_discharge_internal_resisitance": 0.016434,
  "post_discharge_avg_temp": 122.377832,
  "Ah_Final": 5.310731,
  "Wh_Final": 118.020239,
  "initial_temperature": 79.424442,
  "SOH": 0.884968,
  "cba_date": "11/19/24",
  "cba_time": "10:37:20",
  "cba_test_total_time_s": 559.000000,
  "cba_tested_capacity_ah": 5.260000
}

File: Final Dataset/HRB_A_544.json
{
  "cycle_id": "HRB_A_544",
  "main_dat_found": true,
  "discharge_date": "11/19/2024",
  "discharge_start_time": "12:08:44 PM",
  "discharge_length": 560.166000,
  "start_sustain_ok": false,
  "start_extra_spike_count": 0,
  "end_sustain_ok": true,
  "end_extra_spike_count": 0,
  "pre_discharge_ocv": 24.972024,
  "pre_discharge_loaded_v": 24.785974,
  "pre_discharge_loaded_i": 6.122955,
  "pre_discharge_internal_resisitance": 0.030386,
  "pre_discharge_avg_temp": 79.040628,
  "post_discharge_ocv": 21.836340,
  "post_discharge_loaded_v": 21.752706,
  "post_discharge_loaded_i": 5.586680,
  "post_discharge_internal_resisitance": 0.014970,
  "post_discharge_avg_temp": 120.345269,
  "Ah_Final": 5.303482,
  "Wh_Final": 117.922562,
  "initial_temperature": 78.513523,
  "SOH": 0.884236,
  "cba_date": "11/19/24",
  "cba_time": "12:08:44",
  "cba_test_total_time_s": 561.000000,
  "cba_tested_capacity_ah": 5.280000
}

File: Final Dataset/HRB_A_546.json
{
  "cycle_id": "HRB_A_546",
  "main_dat_found": true,
  "discharge_date": "11/19/2024",
  "discharge_start_time": "4:03:51 PM",
  "discharge_length": 563.958000,
  "start_sustain_ok": false,
  "start_extra_spike_count": 0,
  "end_sustain_ok": true,
  "end_extra_spike_count": 0,
  "pre_discharge_ocv": 24.981334,
  "pre_discharge_loaded_v": 24.810047,
  "pre_discharge_loaded_i": 6.160422,
  "pre_discharge_internal_resisitance": 0.027804,
  "pre_discharge_avg_temp": 76.663814,
  "post_discharge_ocv": 21.834471,
  "post_discharge_loaded_v": 21.755225,
  "post_discharge_loaded_i": 5.612070,
  "post_discharge_internal_resisitance": 0.014121,
  "post_discharge_avg_temp": 121.169513,
  "Ah_Final": 5.340857,
  "Wh_Final": 118.733479,
  "initial_temperature": 76.222942,
  "SOH": 0.890316,
  "cba_date": "11/19/24",
  "cba_time": "16:03:51",
  "cba_test_total_time_s": 564.000000,
  "cba_tested_capacity_ah": 5.300000
}

File: Final Dataset/HRB_A_547.json
{
  "cycle_id": "HRB_A_547",
  "main_dat_found": true,
  "discharge_date": "11/20/2024",
  "discharge_start_time": "8:50:28 AM",
  "discharge_length": 553.474000,
  "start_sustain_ok": false,
  "start_extra_spike_count": 0,
  "end_sustain_ok": true,
  "end_extra_spike_count": 0,
  "pre_discharge_ocv": 24.990959,
  "pre_discharge_loaded_v": 24.700350,
  "pre_discharge_loaded_i": 6.086421,
  "pre_discharge_internal_resisitance": 0.047747,
  "pre_discharge_avg_temp": 77.285756,
  "Ah_Final": 5.258925,
  "Wh_Final": 116.666396,
  "initial_temperature": 76.770088,
  "SOH": 0.874816,
  "cba_date": "11/20/24",
  "cba_time": "08:50:29",
  "cba_test_total_time_s": 553.000000,
  "cba_tested_capacity_ah": 5.220000
}

File: Final Dataset/HRB_A_548.json
{
  "cycle_id": "HRB_A_548",
  "main_dat_found": true,
  "discharge_date": "11/20/2024",
  "discharge_start_time": "10:33:24 AM",
  "discharge_length": 552.698000,
  "start_sustain_ok": false,
  "start_extra_spike_count": 0,
  "end_sustain_ok": true,
  "end_extra_spike_count": 0,
  "pre_discharge_ocv": 24.932891,
  "pre_discharge_loaded_v": 24.644251,
  "pre_discharge_loaded_i": 6.187368,
  "pre_discharge_internal_resisitance": 0.046650,
  "pre_discharge_avg_temp": 78.665630,
  "post_discharge_ocv": 21.907231,
  "post_discharge_loaded_v": 21.807264,
  "post_discharge_loaded_i": 5.596929,
  "post_discharge_internal_resisitance": 0.017861,
  "post_discharge_avg_temp": 121.381146,
  "Ah_Final": 5.251705,
  "Wh_Final": 116.587200,
  "initial_temperature": 77.821290,
  "SOH": 0.874222,
  "cba_date": "11/20/24",
  "cba_time": "10:33:24",
  "cba_test_total_time_s": 553.000000,
  "cba_tested_capacity_ah": 5.200000
}

File: Final Dataset/HRB_A_549.json
{
  "cycle_id": "HRB_A_549",
  "main_dat_found": true,
  "discharge_date": "11/20/2024",
  "discharge_start_time": "12:24:55 PM",
  "discharge_length": 556.538000,
  "start_sustain_ok": false,
  "start_extra_spike_count": 0,
  "end_sustain_ok": true,
  "end_extra_spike_count": 0,
  "pre_discharge_ocv": 24.971867,
  "pre_discharge_loaded_v": 24.734806,
  "pre_discharge_loaded_i": 6.252363,
  "pre_discharge_internal_resisitance": 0.037915,
  "pre_discharge_avg_temp": 78.476292,
  "post_discharge_ocv": 21.891597,
  "post_discharge_loaded_v": 21.792394,
  "post_discharge_loaded_i": 5.629122,
  "post_discharge_internal_resisitance": 0.017623,
  "post_discharge_avg_temp": 121.344920,
  "Ah_Final": 5.288713,
  "Wh_Final": 117.471614,
  "initial_temperature": 77.751211,
  "SOH": 0.880854,
  "cba_date": "11/20/24",
  "cba_time": "12:24:56",
  "cba_test_total_time_s": 557.000000,
  "cba_tested_capacity_ah": 5.240000
}

File: Final Dataset/HRB_A_55.json
{
  "cycle_id": "HRB_A_55",
  "main_dat_found": true,
  "discharge_date": "2/12/2024",
  "discharge_start_time": "5:06:48 PM",
  "discharge_length": 570.884000,
  "start_sustain_ok": false,
  "start_extra_spike_count": 0,
  "end_sustain_ok": true,
  "end_extra_spike_count": 0,
  "pre_discharge_ocv": 24.954838,
  "pre_discharge_loaded_v": 24.679840,
  "pre_discharge_loaded_i": 6.188856,
  "pre_discharge_internal_resisitance": 0.044434,
  "pre_discharge_avg_temp": 73.108625,
  "post_discharge_ocv": 21.985440,
  "post_discharge_loaded_v": 21.844258,
  "post_discharge_loaded_i": 5.723811,
  "post_discharge_internal_resisitance": 0.024666,
  "post_discharge_avg_temp": 118.270785,
  "Ah_Final": 5.463504,
  "Wh_Final": 120.515397,
  "initial_temperature": 72.669723,
  "SOH": 0.903678,
  "cba_date": "02/12/24",
  "cba_time": "17:06:50",
  "cba_test_total_time_s": 571.000000,
  "cba_tested_capacity_ah": 5.410000
}

File: Final Dataset/HRB_A_550.json
{
  "cycle_id": "HRB_A_550",
  "main_dat_found": true,
  "discharge_date": "11/20/2024",
  "discharge_start_time": "2:02:07 PM",
  "discharge_length": 554.148000,
  "start_sustain_ok": false,
  "start_extra_spike_count": 0,
  "end_sustain_ok": true,
  "end_extra_spike_count": 0,
  "pre_discharge_ocv": 24.948382,
  "pre_discharge_loaded_v": 24.752359,
  "pre_discharge_loaded_i": 6.172374,
  "pre_discharge_internal_resisitance": 0.031758,
  "pre_discharge_avg_temp": 78.292349,
  "post_discharge_ocv": 21.880288,
  "post_discharge_loaded_v": 21.792075,
  "post_discharge_loaded_i": 5.623395,
  "post_discharge_internal_resisitance": 0.015687,
  "post_discharge_avg_temp": 121.347310,
  "Ah_Final": 5.257930,
  "Wh_Final": 116.749471,
  "initial_temperature": 77.638030,
  "SOH": 0.875439,
  "cba_date": "11/20/24",
  "cba_time": "14:02:09",
  "cba_test_total_time_s": 554.000000,
  "cba_tested_capacity_ah": 5.220000
}

File: Final Dataset/HRB_A_551.json
{
  "cycle_id": "HRB_A_551",
  "main_dat_found": true,
  "discharge_date": "11/20/2024",
  "discharge_start_time": "3:29:30 PM",
  "discharge_length": 564.062000,
  "start_sustain_ok": false,
  "start_extra_spike_count": 0,
  "end_sustain_ok": true,
  "end_extra_spike_count": 0,
  "pre_discharge_ocv": 24.986659,
  "pre_discharge_loaded_v": 24.835361,
  "pre_discharge_loaded_i": 6.216829,
  "pre_discharge_internal_resisitance": 0.024337,
  "pre_discharge_avg_temp": 81.298571,
  "post_discharge_ocv": 21.884179,
  "post_discharge_loaded_v": 21.801125,
  "post_discharge_loaded_i": 5.617836,
  "post_discharge_internal_resisitance": 0.014784,
  "post_discharge_avg_temp": 122.922922,
  "Ah_Final": 5.334404,
  "Wh_Final": 118.829073,
  "initial_temperature": 80.204021,
  "SOH": 0.891033,
  "cba_date": "11/20/24",
  "cba_time": "15:29:31",
  "cba_test_total_time_s": 564.000000,
  "cba_tested_capacity_ah": 5.300000
}

File: Final Dataset/HRB_A_552.json
{
  "cycle_id": "HRB_A_552",
  "main_dat_found": true,
  "discharge_date": "11/21/2024",
  "discharge_start_time": "9:03:20 AM",
  "discharge_length": 553.762000,
  "start_sustain_ok": false,
  "start_extra_spike_count": 0,
  "end_sustain_ok": true,
  "end_extra_spike_count": 0,
  "pre_discharge_ocv": 24.966848,
  "pre_discharge_loaded_v": 24.758054,
  "pre_discharge_loaded_i": 6.114905,
  "pre_discharge_internal_resisitance": 0.034145,
  "pre_discharge_avg_temp": 74.682952,
  "post_discharge_ocv": 21.970424,
  "post_discharge_loaded_v": 21.881669,
  "post_discharge_loaded_i": 5.579761,
  "post_discharge_internal_resisitance": 0.015907,
  "post_discharge_avg_temp": 120.677265,
  "Ah_Final": 5.267840,
  "Wh_Final": 116.718182,
  "initial_temperature": 74.304256,
  "SOH": 0.875205,
  "cba_date": "11/21/24",
  "cba_time": "09:03:26",
  "cba_test_total_time_s": 554.000000,
  "cba_tested_capacity_ah": 5.220000
}

File: Final Dataset/HRB_A_553.json
{
  "cycle_id": "HRB_A_553",
  "main_dat_found": true,
  "discharge_date": "11/21/2024",
  "discharge_start_time": "12:21:57 PM",
  "discharge_length": 561.920000,
  "start_sustain_ok": false,
  "start_extra_spike_count": 0,
  "end_sustain_ok": true,
  "end_extra_spike_count": 0,
  "pre_discharge_ocv": 24.997745,
  "pre_discharge_loaded_v": 24.732004,
  "pre_discharge_loaded_i": 6.106351,
  "pre_discharge_internal_resisitance": 0.043519,
  "pre_discharge_avg_temp": 75.823813,
  "post_discharge_ocv": 21.880672,
  "post_discharge_loaded_v": 21.798390,
  "post_discharge_loaded_i": 5.597746,
  "post_discharge_internal_resisitance": 0.014699,
  "post_discharge_avg_temp": 121.032409,
  "Ah_Final": 5.323642,
  "Wh_Final": 118.311718,
  "initial_temperature": 75.373381,
  "SOH": 0.887154,
  "cba_date": "11/21/24",
  "cba_time": "12:22:02",
  "cba_test_total_time_s": 562.000000,
  "cba_tested_capacity_ah": 5.290000
}

File: Final Dataset/HRB_A_554.json
{
  "cycle_id": "HRB_A_554",
  "main_dat_found": true,
  "discharge_date": "11/21/2024",
  "discharge_start_time": "2:07:35 PM",
  "discharge_length": 557.098000,
  "start_sustain_ok": false,
  "start_extra_spike_count": 0,
  "end_sustain_ok": true,
  "end_extra_spike_count": 0,
  "pre_discharge_ocv": 24.964801,
  "pre_discharge_loaded_v": 24.803503,
  "pre_discharge_loaded_i": 6.101931,
  "pre_discharge_internal_resisitance": 0.026434,
  "pre_discharge_avg_temp": 76.491379,
  "post_discharge_ocv": 21.864654,
  "post_discharge_loaded_v": 21.784715,
  "post_discharge_loaded_i": 5.556181,
  "post_discharge_internal_resisitance": 0.014387,
  "post_discharge_avg_temp": 119.672997,
  "Ah_Final": 5.268870,
  "Wh_Final": 117.179015,
  "initial_temperature": 76.006598,
  "SOH": 0.878660,
  "cba_date": "11/21/24",
  "cba_time": "14:07:35",
  "cba_test_total_time_s": 557.000000,
  "cba_tested_capacity_ah": 5.240000
}

File: Final Dataset/HRB_A_555.json
{
  "cycle_id": "HRB_A_555",
  "main_dat_found": true,
  "discharge_date": "11/21/2024",
  "discharge_start_time": "3:59:28 PM",
  "discharge_length": 563.252000,
  "start_sustain_ok": false,
  "start_extra_spike_count": 0,
  "end_sustain_ok": true,
  "end_extra_spike_count": 0,
  "pre_discharge_ocv": 25.018229,
  "pre_discharge_loaded_v": 24.845559,
  "pre_discharge_loaded_i": 6.148101,
  "pre_discharge_internal_resisitance": 0.028085,
  "pre_discharge_avg_temp": 76.856108,
  "post_discharge_ocv": 21.805395,
  "post_discharge_loaded_v": 21.731129,
  "post_discharge_loaded_i": 5.561478,
  "post_discharge_internal_resisitance": 0.013354,
  "post_discharge_avg_temp": 120.811228,
  "Ah_Final": 5.334590,
  "Wh_Final": 118.694398,
  "initial_temperature": 76.310238,
  "SOH": 0.890023,
  "cba_date": "11/21/24",
  "cba_time": "15:59:30",
  "cba_test_total_time_s": 563.000000,
  "cba_tested_capacity_ah": 5.290000
}

File: Final Dataset/HRB_A_556.json
{
  "cycle_id": "HRB_A_556",
  "main_dat_found": true,
  "discharge_date": "11/22/2024",
  "discharge_start_time": "11:28:25 AM",
  "discharge_length": 550.214000,
  "start_sustain_ok": false,
  "start_extra_spike_count": 0,
  "end_sustain_ok": true,
  "end_extra_spike_count": 0,
  "pre_discharge_ocv": 24.962949,
  "pre_discharge_loaded_v": 24.774537,
  "pre_discharge_loaded_i": 6.140381,
  "pre_discharge_internal_resisitance": 0.030684,
  "pre_discharge_avg_temp": 75.957499,
  "post_discharge_ocv": 21.855483,
  "post_discharge_loaded_v": 21.766865,
  "post_discharge_loaded_i": 5.625075,
  "post_discharge_internal_resisitance": 0.015754,
  "post_discharge_avg_temp": 119.904672,
  "Ah_Final": 5.225483,
  "Wh_Final": 115.902387,
  "initial_temperature": 75.442966,
  "SOH": 0.869087,
  "cba_date": "11/22/24",
  "cba_time": "11:28:25",
  "cba_test_total_time_s": 551.000000,
  "cba_tested_capacity_ah": 5.190000
}

File: Final Dataset/HRB_A_557.json
{
  "cycle_id": "HRB_A_557",
  "main_dat_found": true,
  "discharge_date": "11/22/2024",
  "discharge_start_time": "1:34:43 PM",
  "discharge_length": 550.512000,
  "start_sustain_ok": false,
  "start_extra_spike_count": 0,
  "end_sustain_ok": true,
  "end_extra_spike_count": 0,
  "pre_discharge_ocv": 24.932509,
  "pre_discharge_loaded_v": 24.654100,
  "pre_discharge_loaded_i": 6.287553,
  "pre_discharge_internal_resisitance": 0.044279,
  "pre_discharge_avg_temp": 77.023383,
  "post_discharge_ocv": 21.891903,
  "post_discharge_loaded_v": 21.794672,
  "post_discharge_loaded_i": 5.651962,
  "post_discharge_internal_resisitance": 0.017203,
  "post_discharge_avg_temp": 121.101314,
  "Ah_Final": 5.251220,
  "Wh_Final": 116.508597,
  "initial_temperature": 76.704968,
  "SOH": 0.873633,
  "cba_date": "11/22/24",
  "cba_time": "13:34:44",
  "cba_test_total_time_s": 551.000000,
  "cba_tested_capacity_ah": 5.190000
}

File: Final Dataset/HRB_A_558.json
{
  "cycle_id": "HRB_A_558",
  "main_dat_found": true,
  "discharge_date": "11/22/2024",
  "discharge_start_time": "5:43:18 PM",
  "discharge_length": 557.002000,
  "start_sustain_ok": false,
  "start_extra_spike_count": 0,
  "end_sustain_ok": true,
  "end_extra_spike_count": 0,
  "pre_discharge_ocv": 24.947343,
  "pre_discharge_loaded_v": 24.711586,
  "pre_discharge_loaded_i": 6.315833,
  "pre_discharge_internal_resisitance": 0.037328,
  "pre_discharge_avg_temp": 77.174898,
  "post_discharge_ocv": 21.881330,
  "post_discharge_loaded_v": 21.790342,
  "post_discharge_loaded_i": 5.650442,
  "post_discharge_internal_resisitance": 0.016103,
  "post_discharge_avg_temp": 122.532458,
  "Ah_Final": 5.317856,
  "Wh_Final": 117.974463,
  "initial_temperature": 76.842872,
  "SOH": 0.884625,
  "cba_date": "11/22/24",
  "cba_time": "17:43:18",
  "cba_test_total_time_s": 557.000000,
  "cba_tested_capacity_ah": 5.250000
}
