Repository: leewhitcher/LithiumPolymerLongevityModeling

# SciTechForum2027
Data storage repository for the lithium polymer battery life cycle study described in the AIAA SciTech Forum 2027 conference paper "Longevity Modeling of Lithium Polymer Batteries for Advanced Air Mobility"

File: Final Dataset/HRB_A_596.json
{
  "cycle_id": "HRB_A_596",
  "main_dat_found": true,
  "discharge_date": "12/10/2024",
  "discharge_start_time": "2:48:39 PM",
  "discharge_length": 550.544000,
  "start_sustain_ok": false,
  "start_extra_spike_count": 0,
  "end_sustain_ok": true,
  "end_extra_spike_count": 0,
  "pre_discharge_ocv": 24.962850,
  "pre_discharge_loaded_v": 24.795797,
  "pre_discharge_loaded_i": 6.127350,
  "pre_discharge_internal_resisitance": 0.027263,
  "pre_discharge_avg_temp": 77.849165,
  "post_discharge_ocv": 21.815974,
  "post_discharge_loaded_v": 21.734930,
  "post_discharge_loaded_i": 5.581120,
  "post_discharge_internal_resisitance": 0.014521,
  "post_discharge_avg_temp": 121.269020,
  "Ah_Final": 5.228045,
  "Wh_Final": 116.123803,
  "initial_temperature": 77.354632,
  "SOH": 0.870748,
  "cba_date": "12/10/24",
  "cba_time": "14:48:39",
  "cba_test_total_time_s": 551.000000,
  "cba_tested_capacity_ah": 5.180000
}

File: Final Dataset/HRB_A_597.json
{
  "cycle_id": "HRB_A_597",
  "main_dat_found": true,
  "discharge_date": "12/11/2024",
  "discharge_start_time": "8:32:50 AM",
  "discharge_length": 548.156000,
  "start_sustain_ok": false,
  "start_extra_spike_count": 0,
  "end_sustain_ok": true,
  "end_extra_spike_count": 0,
  "pre_discharge_ocv": 24.959069,
  "pre_discharge_loaded_v": 24.784280,
  "pre_discharge_loaded_i": 6.245330,
  "pre_discharge_internal_resisitance": 0.027987,
  "pre_discharge_avg_temp": 74.752165,
  "post_discharge_ocv": 21.943405,
  "post_discharge_loaded_v": 21.855348,
  "post_discharge_loaded_i": 5.646615,
  "post_discharge_internal_resisitance": 0.015595,
  "post_discharge_avg_temp": 122.618355,
  "Ah_Final": 5.219297,
  "Wh_Final": 115.770357,
  "initial_temperature": 74.387187,
  "SOH": 0.868097,
  "cba_date": "12/11/24",
  "cba_time": "08:32:52",
  "cba_test_total_time_s": 548.000000,
  "cba_tested_capacity_ah": 5.170000
}

File: Final Dataset/HRB_A_598.json
{
  "cycle_id": "HRB_A_598",
  "main_dat_found": true,
  "discharge_date": "12/11/2024",
  "discharge_start_time": "9:59:40 AM",
  "discharge_length": 547.234000,
  "start_sustain_ok": false,
  "start_extra_spike_count": 0,
  "end_sustain_ok": true,
  "end_extra_spike_count": 0,
  "pre_discharge_ocv": 24.966526,
  "pre_discharge_loaded_v": 24.751877,
  "pre_discharge_loaded_i": 6.173536,
  "pre_discharge_internal_resisitance": 0.034769,
  "pre_discharge_avg_temp": 80.166219,
  "post_discharge_ocv": 21.893797,
  "post_discharge_loaded_v": 21.807291,
  "post_discharge_loaded_i": 5.655605,
  "post_discharge_internal_resisitance": 0.015296,
  "post_discharge_avg_temp": 123.603409,
  "Ah_Final": 5.198392,
  "Wh_Final": 115.464491,
  "initial_temperature": 79.514380,
  "SOH": 0.865804,
  "cba_date": "12/11/24",
  "cba_time": "09:59:41",
  "cba_test_total_time_s": 547.000000,
  "cba_tested_capacity_ah": 5.150000
}

File: Final Dataset/HRB_A_599.json
{
  "cycle_id": "HRB_A_599",
  "main_dat_found": true,
  "discharge_date": "12/11/2024",
  "discharge_start_time": "11:35:43 AM",
  "discharge_length": 547.094000,
  "start_sustain_ok": false,
  "start_extra_spike_count": 0,
  "end_sustain_ok": true,
  "end_extra_spike_count": 0,
  "pre_discharge_ocv": 24.941677,
  "pre_discharge_loaded_v": 24.717670,
  "pre_discharge_loaded_i": 6.238047,
  "pre_discharge_internal_resisitance": 0.035910,
  "pre_discharge_avg_temp": 80.332057,
  "post_discharge_ocv": 21.908613,
  "post_discharge_loaded_v": 21.820592,
  "post_discharge_loaded_i": 5.647698,
  "post_discharge_internal_resisitance": 0.015585,
  "post_discharge_avg_temp": 122.734925,
  "Ah_Final": 5.200896,
  "Wh_Final": 115.510964,
  "initial_temperature": 79.637623,
  "SOH": 0.866152,
  "cba_date": "12/11/24",
  "cba_time": "11:35:44",
  "cba_test_total_time_s": 547.000000,
  "cba_tested_capacity_ah": 5.150000
}

File: Final Dataset/HRB_A_6.json
{
  "cycle_id": "HRB_A_6",
  "main_dat_found": true,
  "discharge_date": "10/26/2023",
  "discharge_start_time": "4:51:11 PM",
  "discharge_length": 631.862000,
  "start_sustain_ok": false,
  "start_extra_spike_count": 1,
  "end_sustain_ok": true,
  "end_extra_spike_count": 0,
  "pre_discharge_ocv": 24.920245,
  "pre_discharge_loaded_v": 24.787649,
  "pre_discharge_loaded_i": 6.219301,
  "pre_discharge_internal_resisitance": 0.021320,
  "pre_discharge_avg_temp": 75.748023,
  "post_discharge_ocv": 21.870640,
  "post_discharge_loaded_v": 21.798292,
  "post_discharge_loaded_i": 5.548720,
  "post_discharge_internal_resisitance": 0.013039,
  "post_discharge_avg_temp": 118.297894,
  "Ah_Final": 5.980443,
  "Wh_Final": 133.469097,
  "initial_temperature": 75.463370,
  "SOH": 1.000810,
  "cba_date": "10/26/23",
  "cba_time": "16:51:14",
  "cba_test_total_time_s": 632.000000,
  "cba_tested_capacity_ah": 5.920000
}

File: Final Dataset/HRB_A_600.json
{
  "cycle_id": "HRB_A_600",
  "main_dat_found": true,
  "discharge_date": "12/11/2024",
  "discharge_start_time": "1:51:57 PM",
  "discharge_length": 541.440000,
  "start_sustain_ok": false,
  "start_extra_spike_count": 0,
  "end_sustain_ok": true,
  "end_extra_spike_count": 0,
  "pre_discharge_ocv": 24.951226,
  "pre_discharge_loaded_v": 24.749490,
  "pre_discharge_loaded_i": 6.121911,
  "pre_discharge_internal_resisitance": 0.032953,
  "pre_discharge_avg_temp": 77.089326,
  "post_discharge_ocv": 21.941356,
  "post_discharge_loaded_v": 21.847039,
  "post_discharge_loaded_i": 5.632744,
  "post_discharge_internal_resisitance": 0.016744,
  "post_discharge_avg_temp": 120.937698,
  "Ah_Final": 5.150463,
  "Wh_Final": 114.130295,
  "initial_temperature": 76.512713,
  "SOH": 0.855799,
  "cba_date": "12/11/24",
  "cba_time": "13:51:58",
  "cba_test_total_time_s": 542.000000,
  "cba_tested_capacity_ah": 5.110000
}

File: Final Dataset/HRB_A_601.json
{
  "cycle_id": "HRB_A_601",
  "main_dat_found": true,
  "discharge_date": "12/11/2024",
  "discharge_start_time": "3:22:29 PM",
  "discharge_length": 548.830000,
  "start_sustain_ok": false,
  "start_extra_spike_count": 0,
  "end_sustain_ok": true,
  "end_extra_spike_count": 0,
  "pre_discharge_ocv": 24.987100,
  "pre_discharge_loaded_v": 24.791366,
  "pre_discharge_loaded_i": 6.152670,
  "pre_discharge_internal_resisitance": 0.031813,
  "pre_discharge_avg_temp": 79.188755,
  "post_discharge_ocv": 21.931023,
  "post_discharge_loaded_v": 21.841233,
  "post_discharge_loaded_i": 5.617712,
  "post_discharge_internal_resisitance": 0.015983,
  "post_discharge_avg_temp": 121.300405,
  "Ah_Final": 5.200022,
  "Wh_Final": 115.564602,
  "initial_temperature": 78.312361,
  "SOH": 0.866554,
  "cba_date": "12/11/24",
  "cba_time": "15:22:30",
  "cba_test_total_time_s": 549.000000,
  "cba_tested_capacity_ah": 5.160000
}

File: Final Dataset/HRB_A_602.json
{
  "cycle_id": "HRB_A_602",
  "main_dat_found": true,
  "discharge_date": "12/12/2024",
  "discharge_start_time": "9:09:07 AM",
  "discharge_length": 540.300000,
  "start_sustain_ok": false,
  "start_extra_spike_count": 0,
  "end_sustain_ok": true,
  "end_extra_spike_count": 0,
  "pre_discharge_ocv": 24.956667,
  "pre_discharge_loaded_v": 24.729291,
  "pre_discharge_loaded_i": 6.141126,
  "pre_discharge_internal_resisitance": 0.037025,
  "pre_discharge_avg_temp": 76.073904,
  "post_discharge_ocv": 21.891573,
  "post_discharge_loaded_v": 21.800139,
  "post_discharge_loaded_i": 5.680466,
  "post_discharge_internal_resisitance": 0.016096,
  "post_discharge_avg_temp": 122.280169,
  "Ah_Final": 5.146676,
  "Wh_Final": 114.027648,
  "initial_temperature": 75.623885,
  "SOH": 0.855030,
  "cba_date": "12/12/24",
  "cba_time": "09:09:09",
  "cba_test_total_time_s": 540.000000,
  "cba_tested_capacity_ah": 5.100000
}

File: Final Dataset/HRB_A_603.json
{
  "cycle_id": "HRB_A_603",
  "main_dat_found": true,
  "discharge_date": "12/12/2024",
  "discharge_start_time": "12:00:54 PM",
  "discharge_length": 543.680000,
  "start_sustain_ok": false,
  "start_extra_spike_count": 0,
  "end_sustain_ok": true,
  "end_extra_spike_count": 0,
  "pre_discharge_ocv": 24.929122,
  "pre_discharge_loaded_v": 24.603731,
  "pre_discharge_loaded_i": 6.070305,
  "pre_discharge_internal_resisitance": 0.053604,
  "pre_discharge_avg_temp": 76.531636,
  "post_discharge_ocv": 21.899637,
  "post_discharge_loaded_v": 21.813086,
  "post_discharge_loaded_i": 5.647847,
  "post_discharge_internal_resisitance": 0.015325,
  "post_discharge_avg_temp": 122.984286,
  "Ah_Final": 5.179176,
  "Wh_Final": 114.779183,
  "initial_temperature": 76.090732,
  "SOH": 0.860665,
  "cba_date": "12/12/24",
  "cba_time": "12:00:54",
  "cba_test_total_time_s": 544.000000,
  "cba_tested_capacity_ah": 5.130000
}

File: Final Dataset/HRB_A_604.json
{
  "cycle_id": "HRB_A_604",
  "main_dat_found": true,
  "discharge_date": "12/12/2024",
  "discharge_start_time": "1:29:55 PM",
  "discharge_length": 544.990000,
  "start_sustain_ok": false,
  "start_extra_spike_count": 0,
  "end_sustain_ok": true,
  "end_extra_spike_count": 0,
  "pre_discharge_ocv": 24.980144,
  "pre_discharge_loaded_v": 24.680068,
  "pre_discharge_loaded_i": 6.113021,
  "pre_discharge_internal_resisitance": 0.049088,
  "pre_discharge_avg_temp": 78.832398,
  "post_discharge_ocv": 21.916899,
  "post_discharge_loaded_v": 21.811688,
  "post_discharge_loaded_i": 5.696211,
  "post_discharge_internal_resisitance": 0.018470,
  "post_discharge_avg_temp": 123.889907,
  "Ah_Final": 5.216925,
  "Wh_Final": 115.765418,
  "initial_temperature": 78.194701,
  "SOH": 0.868060,
  "cba_date": "12/12/24",
  "cba_time": "13:29:55",
  "cba_test_total_time_s": 545.000000,
  "cba_tested_capacity_ah": 5.130000
}

File: Final Dataset/HRB_A_605.json
{
  "cycle_id": "HRB_A_605",
  "main_dat_found": true,
  "discharge_date": "12/12/2024",
  "discharge_start_time": "2:53:55 PM",
  "discharge_length": 546.620000,
  "start_sustain_ok": false,
  "start_extra_spike_count": 0,
  "end_sustain_ok": true,
  "end_extra_spike_count": 0,
  "pre_discharge_ocv": 24.970345,
  "pre_discharge_loaded_v": 24.773523,
  "pre_discharge_loaded_i": 6.176620,
  "pre_discharge_internal_resisitance": 0.031866,
  "pre_discharge_avg_temp": 79.752080,
  "post_discharge_ocv": 21.866240,
  "post_discharge_loaded_v": 21.776058,
  "post_discharge_loaded_i": 5.627219,
  "post_discharge_internal_resisitance": 0.016026,
  "post_discharge_avg_temp": 122.226028,
  "Ah_Final": 5.195921,
  "Wh_Final": 115.397709,
  "initial_temperature": 79.150334,
  "SOH": 0.865303,
  "cba_date": "12/12/24",
  "cba_time": "14:53:55",
  "cba_test_total_time_s": 547.000000,
  "cba_tested_capacity_ah": 5.150000
}

File: Final Dataset/HRB_A_606.json
{
  "cycle_id": "HRB_A_606",
  "main_dat_found": true,
  "discharge_date": "12/12/2024",
  "discharge_start_time": "4:24:01 PM",
  "discharge_length": 541.578000,
  "start_sustain_ok": false,
  "start_extra_spike_count": 0,
  "end_sustain_ok": true,
  "end_extra_spike_count": 0,
  "pre_discharge_ocv": 24.964891,
  "pre_discharge_loaded_v": 24.746068,
  "pre_discharge_loaded_i": 6.153123,
  "pre_discharge_internal_resisitance": 0.035563,
  "pre_discharge_avg_temp": 78.780184,
  "post_discharge_ocv": 21.886643,
  "post_discharge_loaded_v": 21.798522,
  "post_discharge_loaded_i": 5.625086,
  "post_discharge_internal_resisitance": 0.015666,
  "post_discharge_avg_temp": 121.107220,
  "Ah_Final": 5.148282,
  "Wh_Final": 114.249708,
  "initial_temperature": 78.259224,
  "SOH": 0.856695,
  "cba_date": "12/12/24",
  "cba_time": "16:24:03",
  "cba_test_total_time_s": 542.000000,
  "cba_tested_capacity_ah": 5.100000
}

File: Final Dataset/HRB_A_607.json
{
  "cycle_id": "HRB_A_607",
  "main_dat_found": true,
  "discharge_date": "12/12/2024",
  "discharge_start_time": "6:01:48 PM",
  "discharge_length": 537.098000,
  "start_sustain_ok": false,
  "start_extra_spike_count": 0,
  "end_sustain_ok": true,
  "end_extra_spike_count": 0,
  "pre_discharge_ocv": 24.968545,
  "pre_discharge_loaded_v": 24.721328,
  "pre_discharge_loaded_i": 6.141859,
  "pre_discharge_internal_resisitance": 0.040251,
  "pre_discharge_avg_temp": 79.216744,
  "post_discharge_ocv": 21.883356,
  "post_discharge_loaded_v": 21.791125,
  "post_discharge_loaded_i": 5.621749,
  "post_discharge_internal_resisitance": 0.016406,
  "post_discharge_avg_temp": 120.059712,
  "Ah_Final": 5.111730,
  "Wh_Final": 113.350299,
  "initial_temperature": 78.148746,
  "SOH": 0.849951,
  "cba_date": "12/12/24",
  "cba_time": "18:01:51",
  "cba_test_total_time_s": 537.000000,
  "cba_tested_capacity_ah": 5.070000
}

File: Final Dataset/HRB_A_608.json
{
  "cycle_id": "HRB_A_608",
  "main_dat_found": true,
  "discharge_date": "12/13/2024",
  "discharge_start_time": "9:32:46 AM",
  "discharge_length": 532.938000,
  "start_sustain_ok": false,
  "start_extra_spike_count": 0,
  "end_sustain_ok": true,
  "end_extra_spike_count": 0,
  "pre_discharge_ocv": 24.931964,
  "pre_discharge_loaded_v": 24.575610,
  "pre_discharge_loaded_i": 6.119934,
  "pre_discharge_internal_resisitance": 0.058228,
  "pre_discharge_avg_temp": 76.235354,
  "post_discharge_ocv": 21.980084,
  "post_discharge_loaded_v": 21.879883,
  "post_discharge_loaded_i": 5.649860,
  "post_discharge_internal_resisitance": 0.017735,
  "post_discharge_avg_temp": 119.487244,
  "Ah_Final": 5.086926,
  "Wh_Final": 112.550186,
  "initial_temperature": 75.799743,
  "SOH": 0.843951,
  "cba_date": "12/13/24",
  "cba_time": "09:32:46",
  "cba_test_total_time_s": 533.000000,
  "cba_tested_capacity_ah": 5.040000
}

File: Final Dataset/HRB_A_609.json
{
  "cycle_id": "HRB_A_609",
  "main_dat_found": true,
  "discharge_date": "12/13/2024",
  "discharge_start_time": "10:58:30 AM",
  "discharge_length": 542.250000,
  "start_sustain_ok": false,
  "start_extra_spike_count": 0,
  "end_sustain_ok": true,
  "end_extra_spike_count": 0,
  "pre_discharge_ocv": 24.980984,
  "pre_discharge_loaded_v": 24.749033,
  "pre_discharge_loaded_i": 6.190713,
  "pre_discharge_internal_resisitance": 0.037468,
  "pre_discharge_avg_temp": 80.260181,
  "post_discharge_ocv": 21.861498,
  "post_discharge_loaded_v": 21.773080,
  "post_discharge_loaded_i": 5.617351,
  "post_discharge_internal_resisitance": 0.015740,
  "post_discharge_avg_temp": 122.132248,
  "Ah_Final": 5.163617,
  "Wh_Final": 114.565915,
  "initial_temperature": 79.339676,
  "SOH": 0.859066,
  "cba_date": "12/13/24",
  "cba_time": "10:58:31",
  "cba_test_total_time_s": 542.000000,
  "cba_tested_capacity_ah": 5.110000
}

File: Final Dataset/HRB_A_61.json
{
  "cycle_id": "HRB_A_61",
  "main_dat_found": true,
  "discharge_date": "2/15/2024",
  "discharge_start_time": "3:03:31 PM",
  "discharge_length": 620.268000,
  "start_sustain_ok": false,
  "start_extra_spike_count": 0,
  "end_sustain_ok": true,
  "end_extra_spike_count": 0,
  "pre_discharge_ocv": 24.995997,
  "pre_discharge_loaded_v": 24.796141,
  "pre_discharge_loaded_i": 6.179658,
  "pre_discharge_internal_resisitance": 0.032341,
  "pre_discharge_avg_temp": 71.801418,
  "post_discharge_ocv": 21.826126,
  "post_discharge_loaded_v": 21.725182,
  "post_discharge_loaded_i": 5.634317,
  "post_discharge_internal_resisitance": 0.017916,
  "post_discharge_avg_temp": 122.479101,
  "Ah_Final": 5.868079,
  "Wh_Final": 130.532679,
  "initial_temperature": 71.360911,
  "SOH": 0.978792,
  "cba_date": "02/15/24",
  "cba_time": "15:03:32",
  "cba_test_total_time_s": 620.000000,
  "cba_tested_capacity_ah": 5.830000
}

File: Final Dataset/HRB_A_610.json
{
  "cycle_id": "HRB_A_610",
  "main_dat_found": true,
  "discharge_date": "1/10/2025",
  "discharge_start_time": "5:01:05 PM",
  "discharge_length": 503.350000,
  "start_sustain_ok": false,
  "start_extra_spike_count": 0,
  "end_sustain_ok": true,
  "end_extra_spike_count": 0,
  "pre_discharge_ocv": 24.859993,
  "pre_discharge_loaded_v": 24.488443,
  "pre_discharge_loaded_i": 6.009584,
  "pre_discharge_internal_resisitance": 0.061826,
  "pre_discharge_avg_temp": 74.226596,
  "post_discharge_ocv": 21.993514,
  "post_discharge_loaded_v": 21.888954,
  "post_discharge_loaded_i": 5.608448,
  "post_discharge_internal_resisitance": 0.018643,
  "post_discharge_avg_temp": 116.478769,
  "Ah_Final": 4.810772,
  "Wh_Final": 105.967797,
  "initial_temperature": 73.758400,
  "SOH": 0.794593,
  "cba_date": "01/10/25",
  "cba_time": "17:01:07",
  "cba_test_total_time_s": 502.000000,
  "cba_tested_capacity_ah": 4.760000
}

File: Final Dataset/HRB_A_611.json
{
  "cycle_id": "HRB_A_611",
  "main_dat_found": true,
  "discharge_date": "1/23/2025",
  "discharge_start_time": "1:19:52 PM",
  "discharge_length": 515.524000,
  "start_sustain_ok": false,
  "start_extra_spike_count": 0,
  "end_sustain_ok": true,
  "end_extra_spike_count": 0,
  "pre_discharge_ocv": 24.953652,
  "pre_discharge_loaded_v": 24.553775,
  "pre_discharge_loaded_i": 6.018309,
  "pre_discharge_internal_resisitance": 0.066443,
  "pre_discharge_avg_temp": 75.491536,
  "post_discharge_ocv": 21.955638,
  "post_discharge_loaded_v": 21.848520,
  "post_discharge_loaded_i": 5.653139,
  "post_discharge_internal_resisitance": 0.018948,
  "post_discharge_avg_temp": 120.619868,
  "Ah_Final": 4.924587,
  "Wh_Final": 108.689718,
  "initial_temperature": 74.972811,
  "SOH": 0.815004,
  "cba_date": "01/23/25",
  "cba_time": "13:19:54",
  "cba_test_total_time_s": 516.000000,
  "cba_tested_capacity_ah": 4.880000
}

File: Final Dataset/HRB_A_612.json
{
  "cycle_id": "HRB_A_612",
  "main_dat_found": true,
  "discharge_date": "1/24/2025",
  "discharge_start_time": "12:47:57 PM",
  "discharge_length": 519.968000,
  "start_sustain_ok": false,
  "start_extra_spike_count": 0,
  "end_sustain_ok": true,
  "end_extra_spike_count": 0,
  "pre_discharge_ocv": 24.888669,
  "pre_discharge_loaded_v": 24.600385,
  "pre_discharge_loaded_i": 6.081028,
  "pre_discharge_internal_resisitance": 0.047407,
  "pre_discharge_avg_temp": 74.859420,
  "post_discharge_ocv": 21.983700,
  "post_discharge_loaded_v": 21.887734,
  "post_discharge_loaded_i": 5.654694,
  "post_discharge_internal_resisitance": 0.016971,
  "post_discharge_avg_temp": 120.552805,
  "Ah_Final": 4.988242,
  "Wh_Final": 110.007050,
  "initial_temperature": 74.560391,
  "SOH": 0.824882,
  "cba_date": "01/24/25",
  "cba_time": "12:48:00",
  "cba_test_total_time_s": 520.000000,
  "cba_tested_capacity_ah": 4.930000
}

File: Final Dataset/HRB_A_613.json
{
  "cycle_id": "HRB_A_613",
  "main_dat_found": true,
  "discharge_date": "1/27/2025",
  "discharge_start_time": "3:16:18 PM",
  "discharge_length": 530.822000,
  "start_sustain_ok": false,
  "start_extra_spike_count": 0,
  "end_sustain_ok": true,
  "end_extra_spike_count": 0,
  "pre_discharge_ocv": 24.906301,
  "pre_discharge_loaded_v": 24.716758,
  "pre_discharge_loaded_i": 6.143045,
  "pre_discharge_internal_resisitance": 0.030855,
  "pre_discharge_avg_temp": 76.007049,
  "post_discharge_ocv": 21.963508,
  "post_discharge_loaded_v": 21.864354,
  "post_discharge_loaded_i": 5.645083,
  "post_discharge_internal_resisitance": 0.017565,
  "post_discharge_avg_temp": 122.059534,
  "Ah_Final": 5.072726,
  "Wh_Final": 112.174782,
  "initial_temperature": 75.565080,
  "SOH": 0.841136,
  "cba_date": "01/27/25",
  "cba_time": "15:16:21",
  "cba_test_total_time_s": 531.000000,
  "cba_tested_capacity_ah": 5.020000
}

File: Final Dataset/HRB_A_614.json
{
  "cycle_id": "HRB_A_614",
  "main_dat_found": true,
  "discharge_date": "1/27/2025",
  "discharge_start_time": "5:55:37 PM",
  "discharge_length": 532.636000,
  "start_sustain_ok": false,
  "start_extra_spike_count": 0,
  "end_sustain_ok": true,
  "end_extra_spike_count": 0,
  "pre_discharge_ocv": 24.923996,
  "pre_discharge_loaded_v": 24.641569,
  "pre_discharge_loaded_i": 6.181207,
  "pre_discharge_internal_resisitance": 0.045691,
  "pre_discharge_avg_temp": 76.753382,
  "post_discharge_ocv": 21.947535,
  "post_discharge_loaded_v": 21.851042,
  "post_discharge_loaded_i": 5.655635,
  "post_discharge_internal_resisitance": 0.017061,
  "post_discharge_avg_temp": 121.880831,
  "Ah_Final": 5.075393,
  "Wh_Final": 112.352497,
  "initial_temperature": 76.437672,
  "SOH": 0.842469,
  "cba_date": "01/27/25",
  "cba_time": "17:55:40",
  "cba_test_total_time_s": 533.000000,
  "cba_tested_capacity_ah": 5.030000
}

File: Final Dataset/HRB_A_615.json
{
  "cycle_id": "HRB_A_615",
  "main_dat_found": true,
  "discharge_date": "1/27/2025",
  "discharge_start_time": "9:12:11 PM",
  "discharge_length": 530.592000,
  "start_sustain_ok": false,
  "start_extra_spike_count": 0,
  "end_sustain_ok": true,
  "end_extra_spike_count": 0,
  "pre_discharge_ocv": 24.928773,
  "pre_discharge_loaded_v": 24.640427,
  "pre_discharge_loaded_i": 6.104614,
  "pre_discharge_internal_resisitance": 0.047234,
  "pre_discharge_avg_temp": 76.573426,
  "post_discharge_ocv": 21.974276,
  "post_discharge_loaded_v": 21.880321,
  "post_discharge_loaded_i": 5.620510,
  "post_discharge_internal_resisitance": 0.016716,
  "post_discharge_avg_temp": 120.198876,
  "Ah_Final": 5.050394,
  "Wh_Final": 111.784258,
  "initial_temperature": 76.179926,
  "SOH": 0.838208,
  "cba_date": "01/27/25",
  "cba_time": "21:12:12",
  "cba_test_total_time_s": 531.000000,
  "cba_tested_capacity_ah": 5.010000
}

File: Final Dataset/HRB_A_616.json
{
  "cycle_id": "HRB_A_616",
  "main_dat_found": true,
  "discharge_date": "1/28/2025",
  "discharge_start_time": "8:20:39 AM",
  "discharge_length": 513.588000,
  "start_sustain_ok": false,
  "start_extra_spike_count": 0,
  "end_sustain_ok": true,
  "end_extra_spike_count": 0,
  "pre_discharge_ocv": 24.965146,
  "pre_discharge_loaded_v": 24.590666,
  "pre_discharge_loaded_i": 6.087459,
  "pre_discharge_internal_resisitance": 0.061517,
  "pre_discharge_avg_temp": 74.441318,
  "post_discharge_ocv": 21.950834,
  "post_discharge_loaded_v": 21.848003,
  "post_discharge_loaded_i": 5.687060,
  "post_discharge_internal_resisitance": 0.018081,
  "post_discharge_avg_temp": 118.291120,
  "Ah_Final": 4.899817,
  "Wh_Final": 108.109077,
  "initial_temperature": 73.788131,
  "SOH": 0.810650,
  "cba_date": "01/28/25",
  "cba_time": "08:20:40",
  "cba_test_total_time_s": 514.000000,
  "cba_tested_capacity_ah": 4.860000
}

File: Final Dataset/HRB_A_617.json
{
  "cycle_id": "HRB_A_617",
  "main_dat_found": true,
  "discharge_date": "1/28/2025",
  "discharge_start_time": "10:02:29 AM",
  "discharge_length": 528.582000,
  "start_sustain_ok": false,
  "start_extra_spike_count": 0,
  "end_sustain_ok": true,
  "end_extra_spike_count": 0,
  "pre_discharge_ocv": 24.954124,
  "pre_discharge_loaded_v": 24.613739,
  "pre_discharge_loaded_i": 6.070000,
  "pre_discharge_internal_resisitance": 0.056077,
  "pre_discharge_avg_temp": 76.953658,
  "post_discharge_ocv": 21.979581,
  "post_discharge_loaded_v": 21.882670,
  "post_discharge_loaded_i": 5.647825,
  "post_discharge_internal_resisitance": 0.017159,
  "post_discharge_avg_temp": 120.082276,
  "Ah_Final": 5.034176,
  "Wh_Final": 111.308972,
  "initial_temperature": 75.919935,
  "SOH": 0.834644,
  "cba_date": "01/28/25",
  "cba_time": "10:02:31",
  "cba_test_total_time_s": 529.000000,
  "cba_tested_capacity_ah": 5.000000
}

File: Final Dataset/HRB_A_618.json
{
  "cycle_id": "HRB_A_618",
  "main_dat_found": true,
  "discharge_date": "1/28/2025",
  "discharge_start_time": "12:15:42 PM",
  "discharge_length": 529.954000,
  "start_sustain_ok": false,
  "start_extra_spike_count": 0,
  "end_sustain_ok": true,
  "end_extra_spike_count": 0,
  "pre_discharge_ocv": 24.972956,
  "pre_discharge_loaded_v": 24.616757,
  "pre_discharge_loaded_i": 6.102400,
  "pre_discharge_internal_resisitance": 0.058370,
  "pre_discharge_avg_temp": 77.124288,
  "post_discharge_ocv": 21.956079,
  "post_discharge_loaded_v": 21.856344,
  "post_discharge_loaded_i": 5.660325,
  "post_discharge_internal_resisitance": 0.017620,
  "post_discharge_avg_temp": 122.312368,
  "Ah_Final": 5.050239,
  "Wh_Final": 111.709363,
  "initial_temperature": 76.642951,
  "SOH": 0.837646,
  "cba_date": "01/28/25",
  "cba_time": "12:15:44",
  "cba_test_total_time_s": 530.000000,
  "cba_tested_capacity_ah": 5.010000
}

File: Final Dataset/HRB_A_619.json
{
  "cycle_id": "HRB_A_619",
  "main_dat_found": true,
  "discharge_date": "1/28/2025",
  "discharge_start_time": "4:25:50 PM",
  "discharge_length": 531.604000,
  "start_sustain_ok": false,
  "start_extra_spike_count": 0,
  "end_sustain_ok": true,
  "end_extra_spike_count": 0,
  "pre_discharge_ocv": 24.944413,
  "pre_discharge_loaded_v": 24.756931,
  "pre_discharge_loaded_i": 6.152387,
  "pre_discharge_internal_resisitance": 0.030473,
  "pre_discharge_avg_temp": 75.932262,
  "post_discharge_ocv": 22.126381,
  "post_discharge_loaded_v": 22.027042,
  "post_discharge_loaded_i": 5.665257,
  "post_discharge_internal_resisitance": 0.017535,
  "post_discharge_avg_temp": 120.106149,
  "Ah_Final": 5.075237,
  "Wh_Final": 112.298238,
  "initial_temperature": 75.553035,
  "SOH": 0.842062,
  "cba_date": "01/28/25",
  "cba_time": "16:25:52",
  "cba_test_total_time_s": 532.000000,
  "cba_tested_capacity_ah": 5.020000
}

File: Final Dataset/HRB_A_62.json
{
  "cycle_id": "HRB_A_62",
  "main_dat_found": true,
  "discharge_date": "2/15/2024",
  "discharge_start_time": "6:06:32 PM",
  "discharge_length": 617.818000,
  "start_sustain_ok": false,
  "start_extra_spike_count": 0,
  "end_sustain_ok": true,
  "end_extra_spike_count": 0,
  "pre_discharge_ocv": 24.589742,
  "pre_discharge_loaded_v": 24.378065,
  "pre_discharge_loaded_i": 6.266867,
  "pre_discharge_internal_resisitance": 0.033777,
  "pre_discharge_avg_temp": -167.652080,
  "post_discharge_ocv": 21.827596,
  "post_discharge_loaded_v": 21.743473,
  "post_discharge_loaded_i": 5.648459,
  "post_discharge_internal_resisitance": 0.014893,
  "post_discharge_avg_temp": 121.984258,
  "Ah_Final": 5.859647,
  "Wh_Final": 130.254091,
  "initial_temperature": 71.815478,
  "SOH": 0.976703,
  "cba_date": "02/15/24",
  "cba_time": "18:06:37",
  "cba_test_total_time_s": 618.000000,
  "cba_tested_capacity_ah": 5.810000
}

File: Final Dataset/HRB_A_620.json
{
  "cycle_id": "HRB_A_620",
  "main_dat_found": true,
  "discharge_date": "1/29/2025",
  "discharge_start_time": "11:49:03 AM",
  "discharge_length": 527.152000,
  "start_sustain_ok": false,
  "start_extra_spike_count": 0,
  "end_sustain_ok": true,
  "end_extra_spike_count": 0,
  "pre_discharge_ocv": 24.907785,
  "pre_discharge_loaded_v": 24.690228,
  "pre_discharge_loaded_i": 6.158839,
  "pre_discharge_internal_resisitance": 0.035324,
  "pre_discharge_avg_temp": 75.854212,
  "post_discharge_ocv": 21.960786,
  "post_discharge_loaded_v": 21.868881,
  "post_discharge_loaded_i": 5.695479,
  "post_discharge_internal_resisitance": 0.016137,
  "post_discharge_avg_temp": 122.276876,
  "Ah_Final": 5.068558,
  "Wh_Final": 112.004337,
  "initial_temperature": 75.463370,
  "SOH": 0.839858,
  "cba_date": "01/29/25",
  "cba_time": "11:49:09",
  "cba_test_total_time_s": 527.000000,
  "cba_tested_capacity_ah": 4.990000
}

File: Final Dataset/HRB_A_621.json
{
  "cycle_id": "HRB_A_621",
  "main_dat_found": true,
  "discharge_date": "1/29/2025",
  "discharge_start_time": "1:52:04 PM",
  "discharge_length": 532.816000,
  "start_sustain_ok": false,
  "start_extra_spike_count": 0,
  "end_sustain_ok": true,
  "end_extra_spike_count": 0,
  "pre_discharge_ocv": 24.928428,
  "pre_discharge_loaded_v": 24.700532,
  "pre_discharge_loaded_i": 6.150425,
  "pre_discharge_internal_resisitance": 0.037054,
  "pre_discharge_avg_temp": 79.252101,
  "post_discharge_ocv": 21.961418,
  "post_discharge_loaded_v": 21.910162,
  "post_discharge_loaded_i": 3.300044,
  "post_discharge_internal_resisitance": 0.015532,
  "post_discharge_avg_temp": 122.281334,
  "Ah_Final": 5.104972,
  "Wh_Final": 113.067950,
  "initial_temperature": 78.567988,
  "SOH": 0.847833,
  "cba_date": "01/29/25",
  "cba_time": "13:52:10",
  "cba_test_total_time_s": 533.000000,
  "cba_tested_capacity_ah": 5.030000
}

File: Final Dataset/HRB_A_622.json
{
  "cycle_id": "HRB_A_622",
  "main_dat_found": true,
  "discharge_date": "1/29/2025",
  "discharge_start_time": "3:51:06 PM",
  "discharge_length": 525.312000,
  "start_sustain_ok": false,
  "start_extra_spike_count": 0,
  "end_sustain_ok": true,
  "end_extra_spike_count": 0,
  "pre_discharge_ocv": 24.933860,
  "pre_discharge_loaded_v": 24.737682,
  "pre_discharge_loaded_i": 6.176419,
  "pre_discharge_internal_resisitance": 0.031762,
  "pre_discharge_avg_temp": 79.463765,
  "post_discharge_ocv": 21.968599,
  "post_discharge_loaded_v": 21.861019,
  "post_discharge_loaded_i": 5.667890,
  "post_discharge_internal_resisitance": 0.018981,
  "post_discharge_avg_temp": 122.758599,
  "Ah_Final": 4.998970,
  "Wh_Final": 110.656000,
  "initial_temperature": 78.670937,
  "SOH": 0.829748,
  "cba_date": "01/29/25",
  "cba_time": "15:51:11",
  "cba_test_total_time_s": 525.000000,
  "cba_tested_capacity_ah": 4.960000
}

File: Final Dataset/HRB_A_625.json
{
  "cycle_id": "HRB_A_625",
  "main_dat_found": true,
  "discharge_date": "2/1/2025",
  "discharge_start_time": "1:21:08 PM",
  "discharge_length": 529.306000,
  "start_sustain_ok": false,
  "start_extra_spike_count": 0,
  "end_sustain_ok": true,
  "end_extra_spike_count": 0,
  "pre_discharge_ocv": 24.925312,
  "pre_discharge_loaded_v": 24.693177,
  "pre_discharge_loaded_i": 6.361991,
  "pre_discharge_internal_resisitance": 0.036488,
  "pre_discharge_avg_temp": 78.340531,
  "post_discharge_ocv": 21.921451,
  "post_discharge_loaded_v": 21.828363,
  "post_discharge_loaded_i": 5.744318,
  "post_discharge_internal_resisitance": 0.016205,
  "post_discharge_avg_temp": 122.744315,
  "Ah_Final": 5.055744,
  "Wh_Final": 111.908809,
  "initial_temperature": 77.867022,
  "SOH": 0.839142,
  "cba_date": "02/01/25",
  "cba_time": "13:21:10",
  "cba_test_total_time_s": 529.000000,
  "cba_tested_capacity_ah": 5.000000
}

File: Final Dataset/HRB_A_626.json
{
  "cycle_id": "HRB_A_626",
  "main_dat_found": true,
  "discharge_date": "2/1/2025",
  "discharge_start_time": "2:48:26 PM",
  "discharge_length": 528.612000,
  "start_sustain_ok": false,
  "start_extra_spike_count": 0,
  "end_sustain_ok": true,
  "end_extra_spike_count": 0,
  "pre_discharge_ocv": 24.967380,
  "pre_discharge_loaded_v": 24.723761,
  "pre_discharge_loaded_i": 6.194189,
  "pre_discharge_internal_resisitance": 0.039330,
  "pre_discharge_avg_temp": 80.605866,
  "post_discharge_ocv": 21.916723,
  "post_discharge_loaded_v": 21.824550,
  "post_discharge_loaded_i": 5.727136,
  "post_discharge_internal_resisitance": 0.016094,
  "post_discharge_avg_temp": 123.225048,
  "Ah_Final": 5.025381,
  "Wh_Final": 111.356833,
  "initial_temperature": 79.983237,
  "SOH": 0.835003,
  "cba_date": "02/01/25",
  "cba_time": "14:48:29",
  "cba_test_total_time_s": 529.000000,
  "cba_tested_capacity_ah": 4.990000
}

File: Final Dataset/HRB_A_627.json
{
  "cycle_id": "HRB_A_627",
  "main_dat_found": true,
  "discharge_date": "2/6/2025",
  "discharge_start_time": "3:51:04 PM",
  "discharge_length": 517.384000,
  "start_sustain_ok": false,
  "start_extra_spike_count": 0,
  "end_sustain_ok": true,
  "end_extra_spike_count": 0,
  "pre_discharge_ocv": 24.912735,
  "pre_discharge_loaded_v": 24.648868,
  "pre_discharge_loaded_i": 6.175097,
  "pre_discharge_internal_resisitance": 0.042731,
  "pre_discharge_avg_temp": 76.098445,
  "post_discharge_ocv": 21.986487,
  "post_discharge_loaded_v": 21.881924,
  "post_discharge_loaded_i": 5.714816,
  "post_discharge_internal_resisitance": 0.018297,
  "post_discharge_avg_temp": 120.586129,
  "Ah_Final": 4.924664,
  "Wh_Final": 108.858166,
  "initial_temperature": 75.722568,
  "SOH": 0.816267,
  "cba_date": "02/06/25",
  "cba_time": "15:51:06",
  "cba_test_total_time_s": 518.000000,
  "cba_tested_capacity_ah": 4.890000
}

File: Final Dataset/HRB_A_628.json
{
  "cycle_id": "HRB_A_628",
  "main_dat_found": true,
  "discharge_date": "2/7/2025",
  "discharge_start_time": "11:51:59 AM",
  "discharge_length": 518.608000,
  "start_sustain_ok": false,
  "start_extra_spike_count": 0,
  "end_sustain_ok": true,
  "end_extra_spike_count": 0,
  "pre_discharge_ocv": 24.904866,
  "pre_discharge_loaded_v": 24.664706,
  "pre_discharge_loaded_i": 6.163134,
  "pre_discharge_internal_resisitance": 0.038967,
  "pre_discharge_avg_temp": 76.773460,
  "post_discharge_ocv": 21.969618,
  "post_discharge_loaded_v": 21.874420,
  "post_discharge_loaded_i": 5.696235,
  "post_discharge_internal_resisitance": 0.016712,
  "post_discharge_avg_temp": 120.415703,
  "Ah_Final": 4.937635,
  "Wh_Final": 109.110856,
  "initial_temperature": 76.320360,
  "SOH": 0.818161,
  "cba_date": "02/07/25",
  "cba_time": "11:52:00",
  "cba_test_total_time_s": 519.000000,
  "cba_tested_capacity_ah": 4.910000
}

File: Final Dataset/HRB_A_629.json
{
  "cycle_id": "HRB_A_629",
  "main_dat_found": true,
  "discharge_date": "2/12/2025",
  "discharge_start_time": "4:06:06 PM",
  "discharge_length": 514.146000,
  "start_sustain_ok": false,
  "start_extra_spike_count": 0,
  "end_sustain_ok": true,
  "end_extra_spike_count": 0,
  "pre_discharge_ocv": 24.931742,
  "pre_discharge_loaded_v": 24.692188,
  "pre_discharge_loaded_i": 6.032308,
  "pre_discharge_internal_resisitance": 0.039712,
  "pre_discharge_avg_temp": 75.228866,
  "post_discharge_ocv": 21.987192,
  "post_discharge_loaded_v": 21.889307,
  "post_discharge_loaded_i": 5.712142,
  "post_discharge_internal_resisitance": 0.017136,
  "post_discharge_avg_temp": 119.667433,
  "Ah_Final": 4.949729,
  "Wh_Final": 109.218975,
  "initial_temperature": 74.781175,
  "SOH": 0.818972,
  "cba_date": "02/12/25",
  "cba_time": "16:06:09",
  "cba_test_total_time_s": 514.000000,
  "cba_tested_capacity_ah": 4.870000
}

File: Final Dataset/HRB_A_63.json
{
  "cycle_id": "HRB_A_63",
  "main_dat_found": true,
  "discharge_date": "2/15/2024",
  "discharge_start_time": "8:07:11 PM",
  "discharge_length": 622.900000,
  "start_sustain_ok": false,
  "start_extra_spike_count": 0,
  "end_sustain_ok": true,
  "end_extra_spike_count": 0,
  "pre_discharge_ocv": 25.006753,
  "pre_discharge_loaded_v": 24.806692,
  "pre_discharge_loaded_i": 6.282850,
  "pre_discharge_internal_resisitance": 0.031842,
  "pre_discharge_avg_temp": 73.171243,
  "post_discharge_ocv": 21.878750,
  "post_discharge_loaded_v": 21.783736,
  "post_discharge_loaded_i": 5.653789,
  "post_discharge_internal_resisitance": 0.016805,
  "post_discharge_avg_temp": 123.556256,
  "Ah_Final": 5.900161,
  "Wh_Final": 131.402001,
  "initial_temperature": 72.679213,
  "SOH": 0.985310,
  "cba_date": "02/15/24",
  "cba_time": "20:07:14",
  "cba_test_total_time_s": 623.000000,
  "cba_tested_capacity_ah": 5.850000
}

File: Final Dataset/HRB_A_630.json
{
  "cycle_id": "HRB_A_630",
  "main_dat_found": true,
  "discharge_date": "2/13/2025",
  "discharge_start_time": "4:06:05 PM",
  "discharge_length": 524.730000,
  "start_sustain_ok": false,
  "start_extra_spike_count": 0,
  "end_sustain_ok": true,
  "end_extra_spike_count": 0,
  "pre_discharge_ocv": 24.905867,
  "pre_discharge_loaded_v": 24.615488,
  "pre_discharge_loaded_i": 6.244774,
  "pre_discharge_internal_resisitance": 0.046500,
  "pre_discharge_avg_temp": 74.750656,
  "post_discharge_ocv": 21.966956,
  "post_discharge_loaded_v": 21.874152,
  "post_discharge_loaded_i": 5.705966,
  "post_discharge_internal_resisitance": 0.016264,
  "post_discharge_avg_temp": 120.698349,
  "Ah_Final": 5.003376,
  "Wh_Final": 110.537125,
  "initial_temperature": 74.247199,
  "SOH": 0.828856,
  "cba_date": "02/13/25",
  "cba_time": "16:06:08",
  "cba_test_total_time_s": 525.000000,
  "cba_tested_capacity_ah": 4.960000
}

File: Final Dataset/HRB_A_631.json
{
  "cycle_id": "HRB_A_631",
  "main_dat_found": true,
  "discharge_date": "2/14/2025",
  "discharge_start_time": "4:02:17 PM",
  "discharge_length": 527.342000,
  "start_sustain_ok": false,
  "start_extra_spike_count": 0,
  "end_sustain_ok": true,
  "end_extra_spike_count": 0,
  "pre_discharge_ocv": 24.945961,
  "pre_discharge_loaded_v": 24.696607,
  "pre_discharge_loaded_i": 6.183093,
  "pre_discharge_internal_resisitance": 0.040328,
  "pre_discharge_avg_temp": 76.133126,
  "post_discharge_ocv": 21.995726,
  "post_discharge_loaded_v": 21.895982,
  "post_discharge_loaded_i": 5.682056,
  "post_discharge_internal_resisitance": 0.017554,
  "post_discharge_avg_temp": 117.869192,
  "Ah_Final": 5.033371,
  "Wh_Final": 111.272597,
  "initial_temperature": 75.650664,
  "SOH": 0.834371,
  "cba_date": "02/14/25",
  "cba_time": "16:02:24",
  "cba_test_total_time_s": 527.000000,
  "cba_tested_capacity_ah": 4.990000
}

File: Final Dataset/HRB_A_632.json
{
  "cycle_id": "HRB_A_632",
  "main_dat_found": true,
  "discharge_date": "2/17/2025",
  "discharge_start_time": "8:26:44 AM",
  "discharge_length": 519.178000,
  "start_sustain_ok": false,
  "start_extra_spike_count": 0,
  "end_sustain_ok": true,
  "end_extra_spike_count": 0,
  "pre_discharge_ocv": 24.930450,
  "pre_discharge_loaded_v": 24.667628,
  "pre_discharge_loaded_i": 6.236915,
  "pre_discharge_internal_resisitance": 0.042140,
  "pre_discharge_avg_temp": 76.778822,
  "post_discharge_ocv": 21.993544,
  "post_discharge_loaded_v": 21.895906,
  "post_discharge_loaded_i": 5.686019,
  "post_discharge_internal_resisitance": 0.017171,
  "post_discharge_avg_temp": 118.289859,
  "Ah_Final": 4.953321,
  "Wh_Final": 109.435925,
  "initial_temperature": 76.215649,
  "SOH": 0.820599,
  "cba_date": "02/17/25",
  "cba_time": "08:26:45",
  "cba_test_total_time_s": 519.000000,
  "cba_tested_capacity_ah": 4.910000
}

File: Final Dataset/HRB_A_633.json
{
  "cycle_id": "HRB_A_633",
  "main_dat_found": true,
  "discharge_date": "2/17/2025",
  "discharge_start_time": "11:51:17 AM",
  "discharge_length": 513.744000,
  "start_sustain_ok": false,
  "start_extra_spike_count": 0,
  "end_sustain_ok": true,
  "end_extra_spike_count": 0,
  "pre_discharge_ocv": 24.908927,
  "pre_discharge_loaded_v": 24.649912,
  "pre_discharge_loaded_i": 6.202691,
  "pre_discharge_internal_resisitance": 0.041758,
  "pre_discharge_avg_temp": 75.961171,
  "post_discharge_ocv": 21.978578,
  "post_discharge_loaded_v": 21.877715,
  "post_discharge_loaded_i": 5.660865,
  "post_discharge_internal_resisitance": 0.017818,
  "post_discharge_avg_temp": 118.435272,
  "Ah_Final": 4.892665,
  "Wh_Final": 108.083292,
  "initial_temperature": 75.529109,
  "SOH": 0.810456,
  "cba_date": "02/17/25",
  "cba_time": "11:51:27",
  "cba_test_total_time_s": 514.000000,
  "cba_tested_capacity_ah": 4.860000
}

File: Final Dataset/HRB_A_634.json
{
  "cycle_id": "HRB_A_634",
  "main_dat_found": true,
  "discharge_date": "2/17/2025",
  "discharge_start_time": "1:53:45 PM",
  "discharge_length": 520.748000,
  "start_sustain_ok": false,
  "start_extra_spike_count": 0,
  "end_sustain_ok": true,
  "end_extra_spike_count": 0,
  "pre_discharge_ocv": 24.952423,
  "pre_discharge_loaded_v": 24.626321,
  "pre_discharge_loaded_i": 6.174565,
  "pre_discharge_internal_resisitance": 0.052814,
  "pre_discharge_avg_temp": 77.809108,
  "post_discharge_ocv": 21.992968,
  "post_discharge_loaded_v": 21.891372,
  "post_discharge_loaded_i": 5.671815,
  "post_discharge_internal_resisitance": 0.017912,
  "post_discharge_avg_temp": 119.644432,
  "Ah_Final": 4.953034,
  "Wh_Final": 109.583730,
  "initial_temperature": 77.157080,
  "SOH": 0.821707,
  "cba_date": "02/17/25",
  "cba_time": "13:53:50",
  "cba_test_total_time_s": 521.000000,
  "cba_tested_capacity_ah": 4.920000
}
