Repository: leewhitcher/LithiumPolymerLongevityModeling

# SciTechForum2027
Data storage repository for the lithium polymer battery life cycle study described in the AIAA SciTech Forum 2027 conference paper "Longevity Modeling of Lithium Polymer Batteries for Advanced Air Mobility"

File: Final Dataset/HRB_A_635.json
{
  "cycle_id": "HRB_A_635",
  "main_dat_found": true,
  "discharge_date": "2/17/2025",
  "discharge_start_time": "4:03:01 PM",
  "discharge_length": 531.042000,
  "start_sustain_ok": false,
  "start_extra_spike_count": 0,
  "end_sustain_ok": true,
  "end_extra_spike_count": 0,
  "pre_discharge_ocv": 24.954131,
  "pre_discharge_loaded_v": 24.639585,
  "pre_discharge_loaded_i": 6.158887,
  "pre_discharge_internal_resisitance": 0.051072,
  "pre_discharge_avg_temp": 77.504219,
  "post_discharge_ocv": 21.940763,
  "post_discharge_loaded_v": 21.822963,
  "post_discharge_loaded_i": 5.715727,
  "post_discharge_internal_resisitance": 0.020610,
  "post_discharge_avg_temp": 122.014875,
  "Ah_Final": 5.056679,
  "Wh_Final": 112.059653,
  "initial_temperature": 76.918782,
  "SOH": 0.840273,
  "cba_date": "02/17/25",
  "cba_time": "16:03:02",
  "cba_test_total_time_s": 531.000000,
  "cba_tested_capacity_ah": 5.010000
}

File: Final Dataset/HRB_A_636.json
{
  "cycle_id": "HRB_A_636",
  "main_dat_found": true,
  "discharge_date": "2/17/2025",
  "discharge_start_time": "5:47:34 PM",
  "discharge_length": 510.232000,
  "start_sustain_ok": false,
  "start_extra_spike_count": 0,
  "end_sustain_ok": true,
  "end_extra_spike_count": 0,
  "pre_discharge_ocv": 24.960356,
  "pre_discharge_loaded_v": 24.657879,
  "pre_discharge_loaded_i": 6.186269,
  "pre_discharge_internal_resisitance": 0.048895,
  "pre_discharge_avg_temp": 78.244665,
  "post_discharge_ocv": 21.994435,
  "post_discharge_loaded_v": 21.887766,
  "post_discharge_loaded_i": 5.687017,
  "post_discharge_internal_resisitance": 0.018757,
  "post_discharge_avg_temp": 118.004190,
  "Ah_Final": 4.852585,
  "Wh_Final": 107.289823,
  "initial_temperature": 77.664598,
  "SOH": 0.804507,
  "cba_date": "02/17/25",
  "cba_time": "17:47:36",
  "cba_test_total_time_s": 510.000000,
  "cba_tested_capacity_ah": 4.820000
}

File: Final Dataset/HRB_A_637.json
{
  "cycle_id": "HRB_A_637",
  "main_dat_found": true,
  "discharge_date": "2/17/2025",
  "discharge_start_time": "8:39:31 PM",
  "discharge_length": 509.764000,
  "start_sustain_ok": false,
  "start_extra_spike_count": 0,
  "end_sustain_ok": true,
  "end_extra_spike_count": 0,
  "pre_discharge_ocv": 24.931785,
  "pre_discharge_loaded_v": 24.634683,
  "pre_discharge_loaded_i": 6.214706,
  "pre_discharge_internal_resisitance": 0.047806,
  "pre_discharge_avg_temp": 76.735442,
  "post_discharge_ocv": 21.998849,
  "post_discharge_loaded_v": 21.881145,
  "post_discharge_loaded_i": 5.691300,
  "post_discharge_internal_resisitance": 0.020681,
  "post_discharge_avg_temp": 117.597714,
  "Ah_Final": 4.860457,
  "Wh_Final": 107.327779,
  "initial_temperature": 76.285729,
  "SOH": 0.804791,
  "cba_date": "02/17/25",
  "cba_time": "20:39:32",
  "cba_test_total_time_s": 510.000000,
  "cba_tested_capacity_ah": 4.820000
}

File: Final Dataset/HRB_A_638.json
{
  "cycle_id": "HRB_A_638",
  "main_dat_found": true,
  "discharge_date": "2/18/2025",
  "discharge_start_time": "7:32:47 AM",
  "discharge_length": 502.740000,
  "start_sustain_ok": false,
  "start_extra_spike_count": 0,
  "end_sustain_ok": true,
  "end_extra_spike_count": 0,
  "pre_discharge_ocv": 24.908227,
  "pre_discharge_loaded_v": 24.528266,
  "pre_discharge_loaded_i": 6.267370,
  "pre_discharge_internal_resisitance": 0.060625,
  "pre_discharge_avg_temp": 74.565580,
  "post_discharge_ocv": 21.984673,
  "post_discharge_loaded_v": 21.877821,
  "post_discharge_loaded_i": 5.732664,
  "post_discharge_internal_resisitance": 0.018639,
  "post_discharge_avg_temp": 117.386056,
  "Ah_Final": 4.818678,
  "Wh_Final": 106.148486,
  "initial_temperature": 74.118822,
  "SOH": 0.795948,
  "cba_date": "02/18/25",
  "cba_time": "07:32:49",
  "cba_test_total_time_s": 503.000000,
  "cba_tested_capacity_ah": 4.770000
}

File: Final Dataset/HRB_A_639.json
{
  "cycle_id": "HRB_A_639",
  "main_dat_found": true,
  "discharge_date": "2/18/2025",
  "discharge_start_time": "9:11:08 AM",
  "discharge_length": 514.038000,
  "start_sustain_ok": false,
  "start_extra_spike_count": 0,
  "end_sustain_ok": true,
  "end_extra_spike_count": 0,
  "pre_discharge_ocv": 24.965508,
  "pre_discharge_loaded_v": 24.649144,
  "pre_discharge_loaded_i": 6.213905,
  "pre_discharge_internal_resisitance": 0.050912,
  "pre_discharge_avg_temp": 77.920784,
  "post_discharge_ocv": 21.946685,
  "post_discharge_loaded_v": 21.844881,
  "post_discharge_loaded_i": 5.720333,
  "post_discharge_internal_resisitance": 0.017797,
  "post_discharge_avg_temp": 119.183019,
  "Ah_Final": 4.897863,
  "Wh_Final": 108.319045,
  "initial_temperature": 77.399546,
  "SOH": 0.812224,
  "cba_date": "02/18/25",
  "cba_time": "09:11:08",
  "cba_test_total_time_s": 514.000000,
  "cba_tested_capacity_ah": 4.860000
}

File: Final Dataset/HRB_A_64.json
{
  "cycle_id": "HRB_A_64",
  "main_dat_found": true,
  "discharge_date": "2/16/2024",
  "discharge_start_time": "2:12:00 PM",
  "discharge_length": 628.432000,
  "start_sustain_ok": false,
  "start_extra_spike_count": 0,
  "end_sustain_ok": true,
  "end_extra_spike_count": 0,
  "pre_discharge_ocv": 25.030586,
  "pre_discharge_loaded_v": 24.767045,
  "pre_discharge_loaded_i": 6.241040,
  "pre_discharge_internal_resisitance": 0.042227,
  "pre_discharge_avg_temp": 72.380931,
  "post_discharge_ocv": 21.791935,
  "post_discharge_loaded_v": 21.699767,
  "post_discharge_loaded_i": 5.638252,
  "post_discharge_internal_resisitance": 0.016347,
  "post_discharge_avg_temp": 124.175243,
  "Ah_Final": 5.947345,
  "Wh_Final": 132.438432,
  "initial_temperature": 71.981475,
  "SOH": 0.993082,
  "cba_date": "02/16/24",
  "cba_time": "14:12:00",
  "cba_test_total_time_s": 629.000000,
  "cba_tested_capacity_ah": 5.900000
}

File: Final Dataset/HRB_A_640.json
{
  "cycle_id": "HRB_A_640",
  "main_dat_found": true,
  "discharge_date": "2/18/2025",
  "discharge_start_time": "10:45:24 AM",
  "discharge_length": 518.598000,
  "start_sustain_ok": false,
  "start_extra_spike_count": 0,
  "end_sustain_ok": true,
  "end_extra_spike_count": 0,
  "pre_discharge_ocv": 24.950347,
  "pre_discharge_loaded_v": 24.622444,
  "pre_discharge_loaded_i": 6.275032,
  "pre_discharge_internal_resisitance": 0.052255,
  "pre_discharge_avg_temp": 78.830058,
  "post_discharge_ocv": 21.980321,
  "post_discharge_loaded_v": 21.878520,
  "post_discharge_loaded_i": 5.703662,
  "post_discharge_internal_resisitance": 0.017848,
  "post_discharge_avg_temp": 119.051281,
  "Ah_Final": 4.948204,
  "Wh_Final": 109.471647,
  "initial_temperature": 78.281998,
  "SOH": 0.820867,
  "cba_date": "02/18/25",
  "cba_time": "10:45:24",
  "cba_test_total_time_s": 519.000000,
  "cba_tested_capacity_ah": 4.900000
}

File: Final Dataset/HRB_A_641.json
{
  "cycle_id": "HRB_A_641",
  "main_dat_found": true,
  "discharge_date": "2/18/2025",
  "discharge_start_time": "12:38:00 PM",
  "discharge_length": 511.186000,
  "start_sustain_ok": false,
  "start_extra_spike_count": 0,
  "end_sustain_ok": true,
  "end_extra_spike_count": 0,
  "pre_discharge_ocv": 24.944167,
  "pre_discharge_loaded_v": 24.579807,
  "pre_discharge_loaded_i": 6.169359,
  "pre_discharge_internal_resisitance": 0.059060,
  "pre_discharge_avg_temp": 78.614911,
  "post_discharge_ocv": 22.025056,
  "post_discharge_loaded_v": 21.788053,
  "post_discharge_loaded_i": 5.574593,
  "post_discharge_internal_resisitance": 0.042515,
  "post_discharge_avg_temp": 116.999007,
  "Ah_Final": 4.871732,
  "Wh_Final": 107.658801,
  "initial_temperature": 77.740048,
  "SOH": 0.807273,
  "cba_date": "02/18/25",
  "cba_time": "12:38:03",
  "cba_test_total_time_s": 511.000000,
  "cba_tested_capacity_ah": 4.830000
}

File: Final Dataset/HRB_A_642.json
{
  "cycle_id": "HRB_A_642",
  "main_dat_found": true,
  "discharge_date": "2/18/2025",
  "discharge_start_time": "2:30:31 PM",
  "discharge_length": 514.652000,
  "start_sustain_ok": false,
  "start_extra_spike_count": 0,
  "end_sustain_ok": true,
  "end_extra_spike_count": 0,
  "pre_discharge_ocv": 24.951758,
  "pre_discharge_loaded_v": 24.697396,
  "pre_discharge_loaded_i": 6.192301,
  "pre_discharge_internal_resisitance": 0.041077,
  "pre_discharge_avg_temp": 78.154665,
  "post_discharge_ocv": 21.978084,
  "post_discharge_loaded_v": 21.875108,
  "post_discharge_loaded_i": 5.677850,
  "post_discharge_internal_resisitance": 0.018136,
  "post_discharge_avg_temp": 119.336020,
  "Ah_Final": 4.894988,
  "Wh_Final": 108.285257,
  "initial_temperature": 77.323004,
  "SOH": 0.811971,
  "cba_date": "02/18/25",
  "cba_time": "14:30:32",
  "cba_test_total_time_s": 558.000000,
  "cba_tested_capacity_ah": 4.860000
}

File: Final Dataset/HRB_A_643.json
{
  "cycle_id": "HRB_A_643",
  "main_dat_found": true,
  "discharge_date": "2/18/2025",
  "discharge_start_time": "3:57:50 PM",
  "discharge_length": 520.778000,
  "start_sustain_ok": false,
  "start_extra_spike_count": 0,
  "end_sustain_ok": true,
  "end_extra_spike_count": 0,
  "pre_discharge_ocv": 24.972450,
  "pre_discharge_loaded_v": 24.764126,
  "pre_discharge_loaded_i": 6.214685,
  "pre_discharge_internal_resisitance": 0.033521,
  "pre_discharge_avg_temp": 80.403591,
  "post_discharge_ocv": 21.964108,
  "post_discharge_loaded_v": 21.866432,
  "post_discharge_loaded_i": 5.677281,
  "post_discharge_internal_resisitance": 0.017205,
  "post_discharge_avg_temp": 120.242056,
  "Ah_Final": 4.942714,
  "Wh_Final": 109.576623,
  "initial_temperature": 79.720491,
  "SOH": 0.821654,
  "cba_date": "02/18/25",
  "cba_time": "15:57:51",
  "cba_test_total_time_s": 521.000000,
  "cba_tested_capacity_ah": 4.910000
}

File: Final Dataset/HRB_A_644.json
{
  "cycle_id": "HRB_A_644",
  "main_dat_found": true,
  "discharge_date": "2/18/2025",
  "discharge_start_time": "5:55:37 PM",
  "discharge_length": 515.716000,
  "start_sustain_ok": false,
  "start_extra_spike_count": 0,
  "end_sustain_ok": true,
  "end_extra_spike_count": 0,
  "pre_discharge_ocv": 24.928480,
  "pre_discharge_loaded_v": 24.575630,
  "pre_discharge_loaded_i": 6.288786,
  "pre_discharge_internal_resisitance": 0.056108,
  "pre_discharge_avg_temp": 79.109417,
  "post_discharge_ocv": 22.012614,
  "post_discharge_loaded_v": 21.904956,
  "post_discharge_loaded_i": 5.655173,
  "post_discharge_internal_resisitance": 0.019037,
  "post_discharge_avg_temp": 117.400695,
  "Ah_Final": 4.925603,
  "Wh_Final": 108.944872,
  "initial_temperature": 78.521114,
  "SOH": 0.816917,
  "cba_date": "02/18/25",
  "cba_time": "17:55:38",
  "cba_test_total_time_s": 516.000000,
  "cba_tested_capacity_ah": 4.870000
}

File: Final Dataset/HRB_A_645.json
{
  "cycle_id": "HRB_A_645",
  "main_dat_found": true,
  "discharge_date": "2/19/2025",
  "discharge_start_time": "11:10:26 AM",
  "discharge_length": 512.226000,
  "start_sustain_ok": false,
  "start_extra_spike_count": 0,
  "end_sustain_ok": true,
  "end_extra_spike_count": 0,
  "pre_discharge_ocv": 24.879853,
  "pre_discharge_loaded_v": 24.658480,
  "pre_discharge_loaded_i": 6.207329,
  "pre_discharge_internal_resisitance": 0.035663,
  "pre_discharge_avg_temp": 76.197681,
  "post_discharge_ocv": 21.976395,
  "post_discharge_loaded_v": 21.794769,
  "post_discharge_loaded_i": 5.640199,
  "post_discharge_internal_resisitance": 0.032202,
  "post_discharge_avg_temp": 120.827921,
  "Ah_Final": 4.893110,
  "Wh_Final": 107.979748,
  "initial_temperature": 75.780902,
  "SOH": 0.809680,
  "cba_date": "02/19/25",
  "cba_time": "11:10:33",
  "cba_test_total_time_s": 512.000000,
  "cba_tested_capacity_ah": 4.850000
}

File: Final Dataset/HRB_A_646.json
{
  "cycle_id": "HRB_A_646",
  "main_dat_found": true,
  "discharge_date": "2/19/2025",
  "discharge_start_time": "1:19:10 PM",
  "discharge_length": 526.712000,
  "start_sustain_ok": false,
  "start_extra_spike_count": 0,
  "end_sustain_ok": true,
  "end_extra_spike_count": 0,
  "pre_discharge_ocv": 24.961071,
  "pre_discharge_loaded_v": 24.768370,
  "pre_discharge_loaded_i": 6.204139,
  "pre_discharge_internal_resisitance": 0.031060,
  "pre_discharge_avg_temp": 77.009123,
  "post_discharge_ocv": 22.099871,
  "post_discharge_loaded_v": 22.006889,
  "post_discharge_loaded_i": 5.694485,
  "post_discharge_internal_resisitance": 0.016328,
  "post_discharge_avg_temp": 121.431535,
  "Ah_Final": 5.006193,
  "Wh_Final": 110.874792,
  "initial_temperature": 76.548063,
  "SOH": 0.831388,
  "cba_date": "02/19/25",
  "cba_time": "13:19:14",
  "cba_test_total_time_s": 527.000000,
  "cba_tested_capacity_ah": 4.970000
}

File: Final Dataset/HRB_A_647.json
{
  "cycle_id": "HRB_A_647",
  "main_dat_found": true,
  "discharge_date": "2/19/2025",
  "discharge_start_time": "3:07:05 PM",
  "discharge_length": 527.542000,
  "start_sustain_ok": false,
  "start_extra_spike_count": 0,
  "end_sustain_ok": true,
  "end_extra_spike_count": 0,
  "pre_discharge_ocv": 24.944611,
  "pre_discharge_loaded_v": 24.762626,
  "pre_discharge_loaded_i": 6.217262,
  "pre_discharge_internal_resisitance": 0.029271,
  "pre_discharge_avg_temp": 77.793762,
  "post_discharge_ocv": 21.927473,
  "post_discharge_loaded_v": 21.838624,
  "post_discharge_loaded_i": 5.699743,
  "post_discharge_internal_resisitance": 0.015588,
  "post_discharge_avg_temp": 122.824708,
  "Ah_Final": 5.008108,
  "Wh_Final": 110.986670,
  "initial_temperature": 77.247726,
  "SOH": 0.832227,
  "cba_date": "02/19/25",
  "cba_time": "15:07:08",
  "cba_test_total_time_s": 528.000000,
  "cba_tested_capacity_ah": 4.970000
}

File: Final Dataset/HRB_A_648.json
{
  "cycle_id": "HRB_A_648",
  "main_dat_found": true,
  "discharge_date": "2/19/2025",
  "discharge_start_time": "4:46:09 PM",
  "discharge_length": 520.678000,
  "start_sustain_ok": false,
  "start_extra_spike_count": 0,
  "end_sustain_ok": true,
  "end_extra_spike_count": 0,
  "pre_discharge_ocv": 24.957818,
  "pre_discharge_loaded_v": 24.747901,
  "pre_discharge_loaded_i": 6.234636,
  "pre_discharge_internal_resisitance": 0.033669,
  "pre_discharge_avg_temp": 79.155481,
  "post_discharge_ocv": 21.952303,
  "post_discharge_loaded_v": 21.854963,
  "post_discharge_loaded_i": 5.709945,
  "post_discharge_internal_resisitance": 0.017047,
  "post_discharge_avg_temp": 120.909449,
  "Ah_Final": 4.954520,
  "Wh_Final": 109.683932,
  "initial_temperature": 78.464814,
  "SOH": 0.822459,
  "cba_date": "02/19/25",
  "cba_time": "16:46:11",
  "cba_test_total_time_s": 521.000000,
  "cba_tested_capacity_ah": 4.910000
}

File: Final Dataset/HRB_A_649.json
{
  "cycle_id": "HRB_A_649",
  "main_dat_found": true,
  "discharge_date": "2/19/2025",
  "discharge_start_time": "6:38:08 PM",
  "discharge_length": 521.760000,
  "start_sustain_ok": false,
  "start_extra_spike_count": 0,
  "end_sustain_ok": true,
  "end_extra_spike_count": 0,
  "pre_discharge_ocv": 24.928473,
  "pre_discharge_loaded_v": 24.626943,
  "pre_discharge_loaded_i": 6.220529,
  "pre_discharge_internal_resisitance": 0.048473,
  "pre_discharge_avg_temp": 78.801261,
  "post_discharge_ocv": 21.953658,
  "post_discharge_loaded_v": 21.859680,
  "post_discharge_loaded_i": 5.778058,
  "post_discharge_internal_resisitance": 0.016265,
  "post_discharge_avg_temp": 121.932094,
  "Ah_Final": 4.983719,
  "Wh_Final": 110.266341,
  "initial_temperature": 78.142829,
  "SOH": 0.826826,
  "cba_date": "02/19/25",
  "cba_time": "18:38:15",
  "cba_test_total_time_s": 522.000000,
  "cba_tested_capacity_ah": 4.930000
}

File: Final Dataset/HRB_A_65.json
{
  "cycle_id": "HRB_A_65",
  "main_dat_found": true,
  "discharge_date": "2/16/2024",
  "discharge_start_time": "5:13:09 PM",
  "discharge_length": 627.392000,
  "start_sustain_ok": false,
  "start_extra_spike_count": 0,
  "end_sustain_ok": true,
  "end_extra_spike_count": 0,
  "pre_discharge_ocv": 25.036955,
  "pre_discharge_loaded_v": 24.744462,
  "pre_discharge_loaded_i": 6.248890,
  "pre_discharge_internal_resisitance": 0.046807,
  "pre_discharge_avg_temp": 72.656974,
  "post_discharge_ocv": 21.881341,
  "post_discharge_loaded_v": 21.750220,
  "post_discharge_loaded_i": 5.640211,
  "post_discharge_internal_resisitance": 0.023247,
  "post_discharge_avg_temp": 123.313424,
  "Ah_Final": 5.938290,
  "Wh_Final": 132.242807,
  "initial_temperature": 72.240922,
  "SOH": 0.991615,
  "cba_date": "02/16/24",
  "cba_time": "17:13:17",
  "cba_test_total_time_s": 627.000000,
  "cba_tested_capacity_ah": 5.890000
}

File: Final Dataset/HRB_A_650.json
{
  "cycle_id": "HRB_A_650",
  "main_dat_found": true,
  "discharge_date": "2/20/2025",
  "discharge_start_time": "7:19:43 AM",
  "discharge_length": 503.278000,
  "start_sustain_ok": false,
  "start_extra_spike_count": 0,
  "end_sustain_ok": true,
  "end_extra_spike_count": 0,
  "pre_discharge_ocv": 24.903836,
  "pre_discharge_loaded_v": 24.543625,
  "pre_discharge_loaded_i": 6.141755,
  "pre_discharge_internal_resisitance": 0.058650,
  "pre_discharge_avg_temp": 74.352242,
  "post_discharge_ocv": 22.009951,
  "post_discharge_loaded_v": 21.907588,
  "post_discharge_loaded_i": 5.729842,
  "post_discharge_internal_resisitance": 0.017865,
  "post_discharge_avg_temp": 119.615894,
  "Ah_Final": 4.813524,
  "Wh_Final": 106.045326,
  "initial_temperature": 74.038199,
  "SOH": 0.795175,
  "cba_date": "02/20/25",
  "cba_time": "07:19:46",
  "cba_test_total_time_s": 503.000000,
  "cba_tested_capacity_ah": 4.770000
}

File: Final Dataset/HRB_A_651.json
{
  "cycle_id": "HRB_A_651",
  "main_dat_found": true,
  "discharge_date": "2/20/2025",
  "discharge_start_time": "9:08:03 AM",
  "discharge_length": 502.674000,
  "start_sustain_ok": false,
  "start_extra_spike_count": 0,
  "end_sustain_ok": true,
  "end_extra_spike_count": 0,
  "pre_discharge_ocv": 24.910482,
  "pre_discharge_loaded_v": 24.571062,
  "pre_discharge_loaded_i": 6.307428,
  "pre_discharge_internal_resisitance": 0.053813,
  "pre_discharge_avg_temp": 77.538049,
  "post_discharge_ocv": 21.980217,
  "post_discharge_loaded_v": 21.871610,
  "post_discharge_loaded_i": 5.727642,
  "post_discharge_internal_resisitance": 0.018962,
  "post_discharge_avg_temp": 117.565262,
  "Ah_Final": 4.806867,
  "Wh_Final": 106.136738,
  "initial_temperature": 77.021893,
  "SOH": 0.795860,
  "cba_date": "02/20/25",
  "cba_time": "09:08:03",
  "cba_test_total_time_s": 503.000000,
  "cba_tested_capacity_ah": 4.760000
}

File: Final Dataset/HRB_A_652.json
{
  "cycle_id": "HRB_A_652",
  "main_dat_found": true,
  "discharge_date": "2/20/2025",
  "discharge_start_time": "12:18:11 PM",
  "discharge_length": 504.832000,
  "start_sustain_ok": false,
  "start_extra_spike_count": 0,
  "end_sustain_ok": true,
  "end_extra_spike_count": 0,
  "pre_discharge_ocv": 24.946127,
  "pre_discharge_loaded_v": 24.624115,
  "pre_discharge_loaded_i": 6.237138,
  "pre_discharge_internal_resisitance": 0.051628,
  "pre_discharge_avg_temp": 77.150265,
  "post_discharge_ocv": 21.992010,
  "post_discharge_loaded_v": 21.886009,
  "post_discharge_loaded_i": 5.777791,
  "post_discharge_internal_resisitance": 0.018346,
  "post_discharge_avg_temp": 119.636805,
  "Ah_Final": 4.863310,
  "Wh_Final": 107.413414,
  "initial_temperature": 76.481034,
  "SOH": 0.805433,
  "cba_date": "02/20/25",
  "cba_time": "12:18:11",
  "cba_test_total_time_s": 505.000000,
  "cba_tested_capacity_ah": 4.780000
}

File: Final Dataset/HRB_A_653.json
{
  "cycle_id": "HRB_A_653",
  "main_dat_found": true,
  "discharge_date": "2/20/2025",
  "discharge_start_time": "1:53:18 PM",
  "discharge_length": 510.214000,
  "start_sustain_ok": false,
  "start_extra_spike_count": 0,
  "end_sustain_ok": true,
  "end_extra_spike_count": 0,
  "pre_discharge_ocv": 24.976909,
  "pre_discharge_loaded_v": 24.656592,
  "pre_discharge_loaded_i": 6.183251,
  "pre_discharge_internal_resisitance": 0.051804,
  "pre_discharge_avg_temp": 78.639199,
  "post_discharge_ocv": 22.005231,
  "post_discharge_loaded_v": 21.895393,
  "post_discharge_loaded_i": 5.684130,
  "post_discharge_internal_resisitance": 0.019324,
  "post_discharge_avg_temp": 118.030793,
  "Ah_Final": 4.855552,
  "Wh_Final": 107.394395,
  "initial_temperature": 78.094120,
  "SOH": 0.805291,
  "cba_date": "02/20/25",
  "cba_time": "13:53:20",
  "cba_test_total_time_s": 510.000000,
  "cba_tested_capacity_ah": 4.820000
}

File: Final Dataset/HRB_A_654.json
{
  "cycle_id": "HRB_A_654",
  "main_dat_found": true,
  "discharge_date": "2/20/2025",
  "discharge_start_time": "3:37:29 PM",
  "discharge_length": 511.024000,
  "start_sustain_ok": false,
  "start_extra_spike_count": 0,
  "end_sustain_ok": true,
  "end_extra_spike_count": 0,
  "pre_discharge_ocv": 24.932416,
  "pre_discharge_loaded_v": 24.726894,
  "pre_discharge_loaded_i": 6.314968,
  "pre_discharge_internal_resisitance": 0.032545,
  "pre_discharge_avg_temp": 79.954814,
  "post_discharge_ocv": 21.974536,
  "post_discharge_loaded_v": 21.870084,
  "post_discharge_loaded_i": 5.706079,
  "post_discharge_internal_resisitance": 0.018305,
  "post_discharge_avg_temp": 119.235093,
  "Ah_Final": 4.871902,
  "Wh_Final": 107.821547,
  "initial_temperature": 79.353753,
  "SOH": 0.808494,
  "cba_date": "02/20/25",
  "cba_time": "15:37:31",
  "cba_test_total_time_s": 511.000000,
  "cba_tested_capacity_ah": 4.830000
}

File: Final Dataset/HRB_A_655.json
{
  "cycle_id": "HRB_A_655",
  "main_dat_found": true,
  "discharge_date": "2/20/2025",
  "discharge_start_time": "5:30:32 PM",
  "discharge_length": 493.566000,
  "start_sustain_ok": false,
  "start_extra_spike_count": 0,
  "end_sustain_ok": true,
  "end_extra_spike_count": 0,
  "pre_discharge_ocv": 24.912312,
  "pre_discharge_loaded_v": 24.568054,
  "pre_discharge_loaded_i": 6.269140,
  "pre_discharge_internal_resisitance": 0.054913,
  "pre_discharge_avg_temp": 77.564722,
  "post_discharge_ocv": 22.035055,
  "post_discharge_loaded_v": 21.915287,
  "post_discharge_loaded_i": 5.713886,
  "post_discharge_internal_resisitance": 0.020961,
  "post_discharge_avg_temp": 117.099858,
  "Ah_Final": 4.720436,
  "Wh_Final": 104.148497,
  "initial_temperature": 77.077560,
  "SOH": 0.780951,
  "cba_date": "02/20/25",
  "cba_time": "17:30:32",
  "cba_test_total_time_s": 494.000000,
  "cba_tested_capacity_ah": 4.670000
}

File: Final Dataset/HRB_A_656.json
{
  "cycle_id": "HRB_A_656",
  "main_dat_found": true,
  "discharge_date": "2/20/2025",
  "discharge_start_time": "7:51:39 PM",
  "discharge_length": 502.738000,
  "start_sustain_ok": false,
  "start_extra_spike_count": 0,
  "end_sustain_ok": true,
  "end_extra_spike_count": 0,
  "pre_discharge_ocv": 24.909042,
  "pre_discharge_loaded_v": 24.592392,
  "pre_discharge_loaded_i": 6.165669,
  "pre_discharge_internal_resisitance": 0.051357,
  "pre_discharge_avg_temp": 77.663410,
  "post_discharge_ocv": 21.995558,
  "post_discharge_loaded_v": 21.878652,
  "post_discharge_loaded_i": 5.718265,
  "post_discharge_internal_resisitance": 0.020444,
  "post_discharge_avg_temp": 119.338875,
  "Ah_Final": 4.792699,
  "Wh_Final": 105.850157,
  "initial_temperature": 77.206608,
  "SOH": 0.793711,
  "cba_date": "02/20/25",
  "cba_time": "19:51:40",
  "cba_test_total_time_s": 503.000000,
  "cba_tested_capacity_ah": 4.760000
}

File: Final Dataset/HRB_A_657.json
{
  "cycle_id": "HRB_A_657",
  "main_dat_found": true,
  "discharge_date": "2/20/2025",
  "discharge_start_time": "9:26:09 PM",
  "discharge_length": 498.850000,
  "start_sustain_ok": false,
  "start_extra_spike_count": 0,
  "end_sustain_ok": true,
  "end_extra_spike_count": 0,
  "pre_discharge_ocv": 24.962458,
  "pre_discharge_loaded_v": 24.738485,
  "pre_discharge_loaded_i": 6.226474,
  "pre_discharge_internal_resisitance": 0.035971,
  "pre_discharge_avg_temp": 79.091962,
  "post_discharge_ocv": 22.019200,
  "post_discharge_loaded_v": 21.907651,
  "post_discharge_loaded_i": 5.695021,
  "post_discharge_internal_resisitance": 0.019587,
  "post_discharge_avg_temp": 117.305132,
  "Ah_Final": 4.749587,
  "Wh_Final": 104.988824,
  "initial_temperature": 78.474303,
  "SOH": 0.787253,
  "cba_date": "02/20/25",
  "cba_time": "21:26:10",
  "cba_test_total_time_s": 499.000000,
  "cba_tested_capacity_ah": 4.720000
}

File: Final Dataset/HRB_A_658.json
{
  "cycle_id": "HRB_A_658",
  "main_dat_found": true,
  "discharge_date": "2/21/2025",
  "discharge_start_time": "8:24:27 AM",
  "discharge_length": 500.088000,
  "start_sustain_ok": false,
  "start_extra_spike_count": 0,
  "end_sustain_ok": true,
  "end_extra_spike_count": 0,
  "pre_discharge_ocv": 24.915764,
  "pre_discharge_loaded_v": 24.543803,
  "pre_discharge_loaded_i": 6.196959,
  "pre_discharge_internal_resisitance": 0.060023,
  "pre_discharge_avg_temp": 76.436666,
  "post_discharge_ocv": 21.986946,
  "post_discharge_loaded_v": 21.870555,
  "post_discharge_loaded_i": 5.724259,
  "post_discharge_internal_resisitance": 0.020333,
  "post_discharge_avg_temp": 116.066863,
  "Ah_Final": 4.778335,
  "Wh_Final": 105.407274,
  "initial_temperature": 75.800128,
  "SOH": 0.790390,
  "cba_date": "02/21/25",
  "cba_time": "08:24:30",
  "cba_test_total_time_s": 500.000000,
  "cba_tested_capacity_ah": 4.740000
}

File: Final Dataset/HRB_A_659.json
{
  "cycle_id": "HRB_A_659",
  "main_dat_found": true,
  "discharge_date": "2/21/2025",
  "discharge_start_time": "10:30:57 AM",
  "discharge_length": 501.360000,
  "start_sustain_ok": false,
  "start_extra_spike_count": 0,
  "end_sustain_ok": true,
  "end_extra_spike_count": 0,
  "pre_discharge_ocv": 24.924526,
  "pre_discharge_loaded_v": 24.557630,
  "pre_discharge_loaded_i": 6.163265,
  "pre_discharge_internal_resisitance": 0.059530,
  "pre_discharge_avg_temp": 76.845561,
  "post_discharge_ocv": 21.983202,
  "post_discharge_loaded_v": 21.872018,
  "post_discharge_loaded_i": 5.727247,
  "post_discharge_internal_resisitance": 0.019413,
  "post_discharge_avg_temp": 117.105574,
  "Ah_Final": 4.788085,
  "Wh_Final": 105.613847,
  "initial_temperature": 76.307436,
  "SOH": 0.791939,
  "cba_date": "02/21/25",
  "cba_time": "10:31:00",
  "cba_test_total_time_s": 501.000000,
  "cba_tested_capacity_ah": 4.750000
}

File: Final Dataset/HRB_A_66.json
{
  "cycle_id": "HRB_A_66",
  "main_dat_found": true,
  "discharge_date": "2/16/2024",
  "discharge_start_time": "7:38:27 PM",
  "discharge_length": 622.890000,
  "start_sustain_ok": false,
  "start_extra_spike_count": 0,
  "end_sustain_ok": true,
  "end_extra_spike_count": 0,
  "pre_discharge_ocv": 24.983612,
  "pre_discharge_loaded_v": 24.751637,
  "pre_discharge_loaded_i": 6.283156,
  "pre_discharge_internal_resisitance": 0.036920,
  "pre_discharge_avg_temp": 72.878094,
  "post_discharge_ocv": 21.864645,
  "post_discharge_loaded_v": 21.758579,
  "post_discharge_loaded_i": 5.637136,
  "post_discharge_internal_resisitance": 0.018816,
  "post_discharge_avg_temp": 124.158198,
  "Ah_Final": 5.896673,
  "Wh_Final": 131.331568,
  "initial_temperature": 72.395967,
  "SOH": 0.984782,
  "cba_date": "02/16/24",
  "cba_time": "19:38:30",
  "cba_test_total_time_s": 623.000000,
  "cba_tested_capacity_ah": 5.850000
}

File: Final Dataset/HRB_A_660.json
{
  "cycle_id": "HRB_A_660",
  "main_dat_found": true,
  "discharge_date": "2/21/2025",
  "discharge_start_time": "12:16:47 PM",
  "discharge_length": 497.320000,
  "start_sustain_ok": false,
  "start_extra_spike_count": 0,
  "end_sustain_ok": true,
  "end_extra_spike_count": 0,
  "pre_discharge_ocv": 24.941976,
  "pre_discharge_loaded_v": 24.627279,
  "pre_discharge_loaded_i": 6.195061,
  "pre_discharge_internal_resisitance": 0.050798,
  "pre_discharge_avg_temp": 77.989449,
  "post_discharge_ocv": 22.037629,
  "post_discharge_loaded_v": 21.920145,
  "post_discharge_loaded_i": 5.684074,
  "post_discharge_internal_resisitance": 0.020669,
  "post_discharge_avg_temp": 115.944255,
  "Ah_Final": 4.735834,
  "Wh_Final": 104.636881,
  "initial_temperature": 77.345144,
  "SOH": 0.784614,
  "cba_date": "02/21/25",
  "cba_time": "12:16:49",
  "cba_test_total_time_s": 497.000000,
  "cba_tested_capacity_ah": 4.700000
}

File: Final Dataset/HRB_A_661.json
{
  "cycle_id": "HRB_A_661",
  "main_dat_found": true,
  "discharge_date": "2/21/2025",
  "discharge_start_time": "2:12:08 PM",
  "discharge_length": 510.354000,
  "start_sustain_ok": false,
  "start_extra_spike_count": 0,
  "end_sustain_ok": true,
  "end_extra_spike_count": 0,
  "pre_discharge_ocv": 24.953545,
  "pre_discharge_loaded_v": 24.611998,
  "pre_discharge_loaded_i": 6.271184,
  "pre_discharge_internal_resisitance": 0.054463,
  "pre_discharge_avg_temp": 78.364100,
  "post_discharge_ocv": 21.976975,
  "post_discharge_loaded_v": 21.872305,
  "post_discharge_loaded_i": 5.737560,
  "post_discharge_internal_resisitance": 0.018243,
  "post_discharge_avg_temp": 118.850933,
  "Ah_Final": 4.870398,
  "Wh_Final": 107.706198,
  "initial_temperature": 77.742405,
  "SOH": 0.807629,
  "cba_date": "02/21/25",
  "cba_time": "14:12:08",
  "cba_test_total_time_s": 510.000000,
  "cba_tested_capacity_ah": 4.820000
}

File: Final Dataset/HRB_A_662.json
{
  "cycle_id": "HRB_A_662",
  "main_dat_found": true,
  "discharge_date": "2/21/2025",
  "discharge_start_time": "4:24:55 PM",
  "discharge_length": 496.738000,
  "start_sustain_ok": false,
  "start_extra_spike_count": 0,
  "end_sustain_ok": true,
  "end_extra_spike_count": 0,
  "pre_discharge_ocv": 24.931978,
  "pre_discharge_loaded_v": 24.703790,
  "pre_discharge_loaded_i": 6.316911,
  "pre_discharge_internal_resisitance": 0.036123,
  "pre_discharge_avg_temp": 78.053994,
  "post_discharge_ocv": 22.019435,
  "post_discharge_loaded_v": 21.908290,
  "post_discharge_loaded_i": 5.725020,
  "post_discharge_internal_resisitance": 0.019414,
  "post_discharge_avg_temp": 117.015311,
  "Ah_Final": 4.745440,
  "Wh_Final": 104.791702,
  "initial_temperature": 77.514677,
  "SOH": 0.785775,
  "cba_date": "02/21/25",
  "cba_time": "16:24:56",
  "cba_test_total_time_s": 497.000000,
  "cba_tested_capacity_ah": 4.700000
}

File: Final Dataset/HRB_A_663.json
{
  "cycle_id": "HRB_A_663",
  "main_dat_found": true,
  "discharge_date": "2/21/2025",
  "discharge_start_time": "6:19:42 PM",
  "discharge_length": 503.010000,
  "start_sustain_ok": false,
  "start_extra_spike_count": 0,
  "end_sustain_ok": true,
  "end_extra_spike_count": 0,
  "pre_discharge_ocv": 24.932702,
  "pre_discharge_loaded_v": 24.594769,
  "pre_discharge_loaded_i": 6.275293,
  "pre_discharge_internal_resisitance": 0.053851,
  "pre_discharge_avg_temp": 78.758428,
  "post_discharge_ocv": 21.995794,
  "post_discharge_loaded_v": 21.883174,
  "post_discharge_loaded_i": 5.719572,
  "post_discharge_internal_resisitance": 0.019690,
  "post_discharge_avg_temp": 117.555647,
  "Ah_Final": 4.803117,
  "Wh_Final": 106.145770,
  "initial_temperature": 78.149787,
  "SOH": 0.795928,
  "cba_date": "02/21/25",
  "cba_time": "18:19:43",
  "cba_test_total_time_s": 503.000000,
  "cba_tested_capacity_ah": 4.760000
}

File: Final Dataset/HRB_A_664.json
{
  "cycle_id": "HRB_A_664",
  "main_dat_found": true,
  "discharge_date": "2/24/2025",
  "discharge_start_time": "8:55:23 AM",
  "discharge_length": 501.942000,
  "start_sustain_ok": false,
  "start_extra_spike_count": 0,
  "end_sustain_ok": true,
  "end_extra_spike_count": 0,
  "pre_discharge_ocv": 24.904664,
  "pre_discharge_loaded_v": 24.555161,
  "pre_discharge_loaded_i": 6.263599,
  "pre_discharge_internal_resisitance": 0.055799,
  "pre_discharge_avg_temp": 76.396559,
  "post_discharge_ocv": 21.992093,
  "post_discharge_loaded_v": 21.884977,
  "post_discharge_loaded_i": 5.740786,
  "post_discharge_internal_resisitance": 0.018659,
  "post_discharge_avg_temp": 118.198054,
  "Ah_Final": 4.802586,
  "Wh_Final": 105.989943,
  "initial_temperature": 75.928790,
  "SOH": 0.794759,
  "cba_date": "02/24/25",
  "cba_time": "08:55:24",
  "cba_test_total_time_s": 502.000000,
  "cba_tested_capacity_ah": 4.750000
}

File: Final Dataset/HRB_A_665.json
{
  "cycle_id": "HRB_A_665",
  "main_dat_found": true,
  "discharge_date": "2/24/2025",
  "discharge_start_time": "10:52:09 AM",
  "discharge_length": 509.304000,
  "start_sustain_ok": false,
  "start_extra_spike_count": 0,
  "end_sustain_ok": true,
  "end_extra_spike_count": 0,
  "pre_discharge_ocv": 24.921581,
  "pre_discharge_loaded_v": 24.562767,
  "pre_discharge_loaded_i": 6.195997,
  "pre_discharge_internal_resisitance": 0.057911,
  "pre_discharge_avg_temp": 78.535422,
  "post_discharge_ocv": 21.973905,
  "post_discharge_loaded_v": 21.871276,
  "post_discharge_loaded_i": 5.791410,
  "post_discharge_internal_resisitance": 0.017721,
  "post_discharge_avg_temp": 121.010131,
  "Ah_Final": 4.919211,
  "Wh_Final": 108.780812,
  "initial_temperature": 77.958747,
  "SOH": 0.815687,
  "cba_date": "02/24/25",
  "cba_time": "10:52:11",
  "cba_test_total_time_s": 509.000000,
  "cba_tested_capacity_ah": 4.810000
}

File: Final Dataset/HRB_A_666.json
{
  "cycle_id": "HRB_A_666",
  "main_dat_found": true,
  "discharge_date": "2/24/2025",
  "discharge_start_time": "12:38:23 PM",
  "discharge_length": 508.772000,
  "start_sustain_ok": false,
  "start_extra_spike_count": 0,
  "end_sustain_ok": true,
  "end_extra_spike_count": 0,
  "pre_discharge_ocv": 24.947067,
  "pre_discharge_loaded_v": 24.602116,
  "pre_discharge_loaded_i": 6.167466,
  "pre_discharge_internal_resisitance": 0.055931,
  "pre_discharge_avg_temp": 78.007458,
  "post_discharge_ocv": 21.978442,
  "post_discharge_loaded_v": 21.856231,
  "post_discharge_loaded_i": 5.731656,
  "post_discharge_internal_resisitance": 0.021322,
  "post_discharge_avg_temp": 119.510067,
  "Ah_Final": 4.849078,
  "Wh_Final": 107.213305,
  "initial_temperature": 77.481782,
  "SOH": 0.803933,
  "cba_date": "02/24/25",
  "cba_time": "12:38:23",
  "cba_test_total_time_s": 509.000000,
  "cba_tested_capacity_ah": 4.810000
}

File: Final Dataset/HRB_A_667.json
{
  "cycle_id": "HRB_A_667",
  "main_dat_found": true,
  "discharge_date": "2/24/2025",
  "discharge_start_time": "2:14:50 PM",
  "discharge_length": 509.564000,
  "start_sustain_ok": false,
  "start_extra_spike_count": 0,
  "end_sustain_ok": true,
  "end_extra_spike_count": 0,
  "pre_discharge_ocv": 24.937950,
  "pre_discharge_loaded_v": 24.639109,
  "pre_discharge_loaded_i": 6.271644,
  "pre_discharge_internal_resisitance": 0.047650,
  "pre_discharge_avg_temp": 79.407900,
  "post_discharge_ocv": 21.975595,
  "post_discharge_loaded_v": 21.866633,
  "post_discharge_loaded_i": 5.739440,
  "post_discharge_internal_resisitance": 0.018985,
  "post_discharge_avg_temp": 120.894639,
  "Ah_Final": 4.864345,
  "Wh_Final": 107.615026,
  "initial_temperature": 78.906358,
  "SOH": 0.806945,
  "cba_date": "02/24/25",
  "cba_time": "14:14:52",
  "cba_test_total_time_s": 510.000000,
  "cba_tested_capacity_ah": 4.810000
}

File: Final Dataset/HRB_A_668.json
{
  "cycle_id": "HRB_A_668",
  "main_dat_found": true,
  "discharge_date": "2/24/2025",
  "discharge_start_time": "3:57:15 PM",
  "discharge_length": 502.378000,
  "start_sustain_ok": false,
  "start_extra_spike_count": 0,
  "end_sustain_ok": true,
  "end_extra_spike_count": 0,
  "pre_discharge_ocv": 24.932993,
  "pre_discharge_loaded_v": 24.557851,
  "pre_discharge_loaded_i": 6.212678,
  "pre_discharge_internal_resisitance": 0.060383,
  "pre_discharge_avg_temp": 79.154051,
  "post_discharge_ocv": 21.975262,
  "post_discharge_loaded_v": 21.865189,
  "post_discharge_loaded_i": 5.756491,
  "post_discharge_internal_resisitance": 0.019122,
  "post_discharge_avg_temp": 120.583417,
  "Ah_Final": 4.800610,
  "Wh_Final": 106.017505,
  "initial_temperature": 78.669772,
  "SOH": 0.794966,
  "cba_date": "02/24/25",
  "cba_time": "15:57:17",
  "cba_test_total_time_s": 502.000000,
  "cba_tested_capacity_ah": 4.750000
}

File: Final Dataset/HRB_A_669.json
{
  "cycle_id": "HRB_A_669",
  "main_dat_found": true,
  "discharge_date": "2/24/2025",
  "discharge_start_time": "6:02:23 PM",
  "discharge_length": 505.512000,
  "start_sustain_ok": false,
  "start_extra_spike_count": 0,
  "end_sustain_ok": true,
  "end_extra_spike_count": 0,
  "pre_discharge_ocv": 24.911900,
  "pre_discharge_loaded_v": 24.566774,
  "pre_discharge_loaded_i": 6.234230,
  "pre_discharge_internal_resisitance": 0.055360,
  "pre_discharge_avg_temp": 78.089714,
  "post_discharge_ocv": 21.966859,
  "post_discharge_loaded_v": 21.861751,
  "post_discharge_loaded_i": 5.736409,
  "post_discharge_internal_resisitance": 0.018323,
  "post_discharge_avg_temp": 119.758418,
  "Ah_Final": 4.829830,
  "Wh_Final": 106.639581,
  "initial_temperature": 77.574772,
  "SOH": 0.799631,
  "cba_date": "02/24/25",
  "cba_time": "18:02:23",
  "cba_test_total_time_s": 506.000000,
  "cba_tested_capacity_ah": 4.780000
}

File: Final Dataset/HRB_A_67.json
{
  "cycle_id": "HRB_A_67",
  "main_dat_found": true,
  "discharge_date": "2/19/2024",
  "discharge_start_time": "10:52:47 AM",
  "discharge_length": 609.622000,
  "start_sustain_ok": false,
  "start_extra_spike_count": 0,
  "end_sustain_ok": true,
  "end_extra_spike_count": 0,
  "pre_discharge_ocv": 24.954426,
  "pre_discharge_loaded_v": 24.660633,
  "pre_discharge_loaded_i": 6.053342,
  "pre_discharge_internal_resisitance": 0.048534,
  "pre_discharge_avg_temp": 69.014990,
  "post_discharge_ocv": 21.885402,
  "post_discharge_loaded_v": 21.689030,
  "post_discharge_loaded_i": 5.518807,
  "post_discharge_internal_resisitance": 0.035582,
  "post_discharge_avg_temp": 120.581383,
  "Ah_Final": 5.764379,
  "Wh_Final": 127.990310,
  "initial_temperature": 68.501638,
  "SOH": 0.959728,
  "cba_date": "02/19/24",
  "cba_time": "10:52:48",
  "cba_test_total_time_s": 610.000000,
  "cba_tested_capacity_ah": 5.740000
}

File: Final Dataset/HRB_A_670.json
{
  "cycle_id": "HRB_A_670",
  "main_dat_found": true,
  "discharge_date": "2/24/2025",
  "discharge_start_time": "7:37:59 PM",
  "discharge_length": 507.102000,
  "start_sustain_ok": false,
  "start_extra_spike_count": 0,
  "end_sustain_ok": true,
  "end_extra_spike_count": 0,
  "pre_discharge_ocv": 24.944659,
  "pre_discharge_loaded_v": 24.583127,
  "pre_discharge_loaded_i": 6.238642,
  "pre_discharge_internal_resisitance": 0.057950,
  "pre_discharge_avg_temp": 79.588848,
  "post_discharge_ocv": 21.949421,
  "post_discharge_loaded_v": 21.840030,
  "post_discharge_loaded_i": 5.730542,
  "post_discharge_internal_resisitance": 0.019089,
  "post_discharge_avg_temp": 118.740973,
  "Ah_Final": 4.839191,
  "Wh_Final": 106.994379,
  "initial_temperature": 78.921540,
  "SOH": 0.802291,
  "cba_date": "02/24/25",
  "cba_time": "19:38:00",
  "cba_test_total_time_s": 507.000000,
  "cba_tested_capacity_ah": 4.790000
}

File: Final Dataset/HRB_A_671.json
{
  "cycle_id": "HRB_A_671",
  "main_dat_found": true,
  "discharge_date": "2/24/2025",
  "discharge_start_time": "9:18:37 PM",
  "discharge_length": 507.096000,
  "start_sustain_ok": false,
  "start_extra_spike_count": 0,
  "end_sustain_ok": true,
  "end_extra_spike_count": 0,
  "pre_discharge_ocv": 24.947230,
  "pre_discharge_loaded_v": 24.725773,
  "pre_discharge_loaded_i": 6.254632,
  "pre_discharge_internal_resisitance": 0.035407,
  "pre_discharge_avg_temp": 79.358495,
  "post_discharge_ocv": 21.956333,
  "post_discharge_loaded_v": 21.852169,
  "post_discharge_loaded_i": 5.712165,
  "post_discharge_internal_resisitance": 0.018235,
  "post_discharge_avg_temp": 119.267673,
  "Ah_Final": 4.829447,
  "Wh_Final": 106.833550,
  "initial_temperature": 78.834876,
  "SOH": 0.801085,
  "cba_date": "02/24/25",
  "cba_time": "21:18:38",
  "cba_test_total_time_s": 507.000000,
  "cba_tested_capacity_ah": 4.790000
}
