Repository: leewhitcher/LithiumPolymerLongevityModeling

# SciTechForum2027
Data storage repository for the lithium polymer battery life cycle study described in the AIAA SciTech Forum 2027 conference paper "Longevity Modeling of Lithium Polymer Batteries for Advanced Air Mobility"

File: Final Dataset/HRB_A_672.json
{
  "cycle_id": "HRB_A_672",
  "main_dat_found": true,
  "discharge_date": "2/25/2025",
  "discharge_start_time": "8:05:24 AM",
  "discharge_length": 510.646000,
  "start_sustain_ok": false,
  "start_extra_spike_count": 0,
  "end_sustain_ok": true,
  "end_extra_spike_count": 0,
  "pre_discharge_ocv": 24.987037,
  "pre_discharge_loaded_v": 24.629885,
  "pre_discharge_loaded_i": 6.172640,
  "pre_discharge_internal_resisitance": 0.057860,
  "pre_discharge_avg_temp": 77.450234,
  "post_discharge_ocv": 21.951690,
  "post_discharge_loaded_v": 21.847763,
  "post_discharge_loaded_i": 5.725155,
  "post_discharge_internal_resisitance": 0.018153,
  "post_discharge_avg_temp": 121.272130,
  "Ah_Final": 4.862259,
  "Wh_Final": 107.493730,
  "initial_temperature": 76.966065,
  "SOH": 0.806036,
  "cba_date": "02/25/25",
  "cba_time": "08:05:25",
  "cba_test_total_time_s": 511.000000,
  "cba_tested_capacity_ah": 4.830000
}

File: Final Dataset/HRB_A_673.json
{
  "cycle_id": "HRB_A_673",
  "main_dat_found": true,
  "discharge_date": "2/25/2025",
  "discharge_start_time": "9:32:38 AM",
  "discharge_length": 510.724000,
  "start_sustain_ok": false,
  "start_extra_spike_count": 0,
  "end_sustain_ok": true,
  "end_extra_spike_count": 0,
  "pre_discharge_ocv": 24.958030,
  "pre_discharge_loaded_v": 24.662600,
  "pre_discharge_loaded_i": 6.186509,
  "pre_discharge_internal_resisitance": 0.047754,
  "pre_discharge_avg_temp": 81.880636,
  "post_discharge_ocv": 21.997221,
  "post_discharge_loaded_v": 21.890675,
  "post_discharge_loaded_i": 5.695936,
  "post_discharge_internal_resisitance": 0.018706,
  "post_discharge_avg_temp": 120.153631,
  "Ah_Final": 4.866066,
  "Wh_Final": 107.674577,
  "initial_temperature": 80.833203,
  "SOH": 0.807392,
  "cba_date": "02/25/25",
  "cba_time": "09:32:38",
  "cba_test_total_time_s": 511.000000,
  "cba_tested_capacity_ah": 4.820000
}

File: Final Dataset/HRB_A_674.json
{
  "cycle_id": "HRB_A_674",
  "main_dat_found": true,
  "discharge_date": "2/25/2025",
  "discharge_start_time": "11:08:58 AM",
  "discharge_length": 503.048000,
  "start_sustain_ok": false,
  "start_extra_spike_count": 0,
  "end_sustain_ok": true,
  "end_extra_spike_count": 0,
  "pre_discharge_ocv": 24.966727,
  "pre_discharge_loaded_v": 24.569675,
  "pre_discharge_loaded_i": 6.172882,
  "pre_discharge_internal_resisitance": 0.064322,
  "pre_discharge_avg_temp": 80.136698,
  "post_discharge_ocv": 21.976409,
  "post_discharge_loaded_v": 21.867427,
  "post_discharge_loaded_i": 5.731306,
  "post_discharge_internal_resisitance": 0.019015,
  "post_discharge_avg_temp": 118.120566,
  "Ah_Final": 4.797744,
  "Wh_Final": 106.010437,
  "initial_temperature": 78.991756,
  "SOH": 0.794913,
  "cba_date": "02/25/25",
  "cba_time": "11:08:59",
  "cba_test_total_time_s": 503.000000,
  "cba_tested_capacity_ah": 4.760000
}

File: Final Dataset/HRB_A_675.json
{
  "cycle_id": "HRB_A_675",
  "main_dat_found": true,
  "discharge_date": "2/25/2025",
  "discharge_start_time": "12:46:36 PM",
  "discharge_length": 506.454000,
  "start_sustain_ok": false,
  "start_extra_spike_count": 0,
  "end_sustain_ok": true,
  "end_extra_spike_count": 0,
  "pre_discharge_ocv": 24.937202,
  "pre_discharge_loaded_v": 24.712923,
  "pre_discharge_loaded_i": 6.317241,
  "pre_discharge_internal_resisitance": 0.035503,
  "pre_discharge_avg_temp": 79.666131,
  "post_discharge_ocv": 21.979617,
  "post_discharge_loaded_v": 21.871683,
  "post_discharge_loaded_i": 5.688754,
  "post_discharge_internal_resisitance": 0.018973,
  "post_discharge_avg_temp": 119.131980,
  "Ah_Final": 4.826900,
  "Wh_Final": 106.807944,
  "initial_temperature": 79.162738,
  "SOH": 0.800893,
  "cba_date": "02/25/25",
  "cba_time": "12:46:36",
  "cba_test_total_time_s": 507.000000,
  "cba_tested_capacity_ah": 4.780000
}

File: Final Dataset/HRB_A_676.json
{
  "cycle_id": "HRB_A_676",
  "main_dat_found": true,
  "discharge_date": "2/25/2025",
  "discharge_start_time": "2:53:08 PM",
  "discharge_length": 502.312000,
  "start_sustain_ok": false,
  "start_extra_spike_count": 0,
  "end_sustain_ok": true,
  "end_extra_spike_count": 0,
  "pre_discharge_ocv": 24.944971,
  "pre_discharge_loaded_v": 24.639524,
  "pre_discharge_loaded_i": 6.255030,
  "pre_discharge_internal_resisitance": 0.048832,
  "pre_discharge_avg_temp": 78.414919,
  "post_discharge_ocv": 21.993562,
  "post_discharge_loaded_v": 21.885473,
  "post_discharge_loaded_i": 5.741814,
  "post_discharge_internal_resisitance": 0.018825,
  "post_discharge_avg_temp": 118.546518,
  "Ah_Final": 4.804106,
  "Wh_Final": 106.047598,
  "initial_temperature": 77.984050,
  "SOH": 0.795192,
  "cba_date": "02/25/25",
  "cba_time": "14:53:10",
  "cba_test_total_time_s": 503.000000,
  "cba_tested_capacity_ah": 4.750000
}

File: Final Dataset/HRB_A_677.json
{
  "cycle_id": "HRB_A_677",
  "main_dat_found": true,
  "discharge_date": "2/25/2025",
  "discharge_start_time": "4:45:57 PM",
  "discharge_length": 515.138000,
  "start_sustain_ok": false,
  "start_extra_spike_count": 0,
  "end_sustain_ok": true,
  "end_extra_spike_count": 0,
  "pre_discharge_ocv": 24.947679,
  "pre_discharge_loaded_v": 24.738966,
  "pre_discharge_loaded_i": 6.321577,
  "pre_discharge_internal_resisitance": 0.033016,
  "pre_discharge_avg_temp": 78.205525,
  "post_discharge_ocv": 21.962174,
  "post_discharge_loaded_v": 21.862242,
  "post_discharge_loaded_i": 5.695171,
  "post_discharge_internal_resisitance": 0.017547,
  "post_discharge_avg_temp": 120.737489,
  "Ah_Final": 4.907513,
  "Wh_Final": 108.629052,
  "initial_temperature": 77.554616,
  "SOH": 0.814549,
  "cba_date": "02/25/25",
  "cba_time": "16:45:57",
  "cba_test_total_time_s": 515.000000,
  "cba_tested_capacity_ah": 4.860000
}

File: Final Dataset/HRB_A_678.json
{
  "cycle_id": "HRB_A_678",
  "main_dat_found": true,
  "discharge_date": "2/26/2025",
  "discharge_start_time": "7:25:56 AM",
  "discharge_length": 494.544000,
  "start_sustain_ok": false,
  "start_extra_spike_count": 0,
  "end_sustain_ok": true,
  "end_extra_spike_count": 0,
  "pre_discharge_ocv": 24.884758,
  "pre_discharge_loaded_v": 24.827674,
  "pre_discharge_loaded_i": 1.230884,
  "pre_discharge_internal_resisitance": 0.046376,
  "pre_discharge_avg_temp": 75.104063,
  "post_discharge_ocv": 22.015183,
  "post_discharge_loaded_v": 21.913494,
  "post_discharge_loaded_i": 5.714194,
  "post_discharge_internal_resisitance": 0.017796,
  "post_discharge_avg_temp": 118.632783,
  "Ah_Final": 4.726998,
  "Wh_Final": 104.124151,
  "initial_temperature": 74.519459,
  "SOH": 0.780769,
  "cba_date": "02/26/25",
  "cba_time": "07:26:06",
  "cba_test_total_time_s": 495.000000,
  "cba_tested_capacity_ah": 4.690000
}

File: Final Dataset/HRB_A_679.json
{
  "cycle_id": "HRB_A_679",
  "main_dat_found": true,
  "discharge_date": "2/26/2025",
  "discharge_start_time": "9:43:09 AM",
  "discharge_length": 502.620000,
  "start_sustain_ok": false,
  "start_extra_spike_count": 0,
  "end_sustain_ok": true,
  "end_extra_spike_count": 0,
  "pre_discharge_ocv": 24.945071,
  "pre_discharge_loaded_v": 24.527710,
  "pre_discharge_loaded_i": 6.205003,
  "pre_discharge_internal_resisitance": 0.067262,
  "pre_discharge_avg_temp": 78.700945,
  "post_discharge_ocv": 21.990406,
  "post_discharge_loaded_v": 21.881817,
  "post_discharge_loaded_i": 5.764682,
  "post_discharge_internal_resisitance": 0.018837,
  "post_discharge_avg_temp": 120.332166,
  "Ah_Final": 4.806189,
  "Wh_Final": 106.077318,
  "initial_temperature": 78.047941,
  "SOH": 0.795415,
  "cba_date": "02/26/25",
  "cba_time": "09:43:11",
  "cba_test_total_time_s": 503.000000,
  "cba_tested_capacity_ah": 4.760000
}

File: Final Dataset/HRB_A_68.json
{
  "cycle_id": "HRB_A_68",
  "main_dat_found": true,
  "discharge_date": "2/19/2024",
  "discharge_start_time": "1:19:52 PM",
  "discharge_length": 619.056000,
  "start_sustain_ok": false,
  "start_extra_spike_count": 0,
  "end_sustain_ok": true,
  "end_extra_spike_count": 0,
  "pre_discharge_ocv": 25.008914,
  "pre_discharge_loaded_v": 24.707191,
  "pre_discharge_loaded_i": 6.126472,
  "pre_discharge_internal_resisitance": 0.049249,
  "pre_discharge_avg_temp": 70.024208,
  "post_discharge_ocv": 21.864459,
  "post_discharge_loaded_v": 21.780398,
  "post_discharge_loaded_i": 5.617913,
  "post_discharge_internal_resisitance": 0.014963,
  "post_discharge_avg_temp": 122.279255,
  "Ah_Final": 5.848238,
  "Wh_Final": 130.158359,
  "initial_temperature": 69.682063,
  "SOH": 0.975985,
  "cba_date": "02/19/24",
  "cba_time": "13:19:52",
  "cba_test_total_time_s": 619.000000,
  "cba_tested_capacity_ah": 5.820000
}

File: Final Dataset/HRB_A_680.json
{
  "cycle_id": "HRB_A_680",
  "main_dat_found": true,
  "discharge_date": "2/26/2025",
  "discharge_start_time": "11:41:05 AM",
  "discharge_length": 502.610000,
  "start_sustain_ok": false,
  "start_extra_spike_count": 0,
  "end_sustain_ok": true,
  "end_extra_spike_count": 0,
  "pre_discharge_ocv": 24.917085,
  "pre_discharge_loaded_v": 24.667338,
  "pre_discharge_loaded_i": 6.208940,
  "pre_discharge_internal_resisitance": 0.040224,
  "pre_discharge_avg_temp": 79.431103,
  "post_discharge_ocv": 22.013835,
  "post_discharge_loaded_v": 21.906531,
  "post_discharge_loaded_i": 5.696152,
  "post_discharge_internal_resisitance": 0.018838,
  "post_discharge_avg_temp": 119.635214,
  "Ah_Final": 4.789715,
  "Wh_Final": 105.834576,
  "initial_temperature": 78.823502,
  "SOH": 0.793594,
  "cba_date": "02/26/25",
  "cba_time": "11:41:08",
  "cba_test_total_time_s": 503.000000,
  "cba_tested_capacity_ah": 4.750000
}

File: Final Dataset/HRB_A_681.json
{
  "cycle_id": "HRB_A_681",
  "main_dat_found": true,
  "discharge_date": "2/26/2025",
  "discharge_start_time": "1:44:07 PM",
  "discharge_length": 506.102000,
  "start_sustain_ok": false,
  "start_extra_spike_count": 0,
  "end_sustain_ok": true,
  "end_extra_spike_count": 0,
  "pre_discharge_ocv": 24.930969,
  "pre_discharge_loaded_v": 24.716384,
  "pre_discharge_loaded_i": 6.189850,
  "pre_discharge_internal_resisitance": 0.034667,
  "pre_discharge_avg_temp": 77.517669,
  "post_discharge_ocv": 21.970001,
  "post_discharge_loaded_v": 21.869721,
  "post_discharge_loaded_i": 5.699964,
  "post_discharge_internal_resisitance": 0.017593,
  "post_discharge_avg_temp": 120.210206,
  "Ah_Final": 4.816701,
  "Wh_Final": 106.464947,
  "initial_temperature": 77.059216,
  "SOH": 0.798321,
  "cba_date": "02/26/25",
  "cba_time": "13:44:08",
  "cba_test_total_time_s": 506.000000,
  "cba_tested_capacity_ah": 4.790000
}

File: Final Dataset/HRB_A_682.json
{
  "cycle_id": "HRB_A_682",
  "main_dat_found": true,
  "discharge_date": "2/26/2025",
  "discharge_start_time": "3:38:27 PM",
  "discharge_length": 504.942000,
  "start_sustain_ok": false,
  "start_extra_spike_count": 0,
  "end_sustain_ok": true,
  "end_extra_spike_count": 0,
  "pre_discharge_ocv": 24.934011,
  "pre_discharge_loaded_v": 24.597262,
  "pre_discharge_loaded_i": 6.180050,
  "pre_discharge_internal_resisitance": 0.054490,
  "pre_discharge_avg_temp": 78.985696,
  "post_discharge_ocv": 21.968459,
  "post_discharge_loaded_v": 21.864065,
  "post_discharge_loaded_i": 5.763588,
  "post_discharge_internal_resisitance": 0.018113,
  "post_discharge_avg_temp": 120.475323,
  "Ah_Final": 4.834589,
  "Wh_Final": 106.834355,
  "initial_temperature": 78.411677,
  "SOH": 0.801091,
  "cba_date": "02/26/25",
  "cba_time": "15:38:30",
  "cba_test_total_time_s": 505.000000,
  "cba_tested_capacity_ah": 4.770000
}

File: Final Dataset/HRB_A_683.json
{
  "cycle_id": "HRB_A_683",
  "main_dat_found": true,
  "discharge_date": "2/26/2025",
  "discharge_start_time": "5:13:56 PM",
  "discharge_length": 499.468000,
  "start_sustain_ok": false,
  "start_extra_spike_count": 0,
  "end_sustain_ok": true,
  "end_extra_spike_count": 0,
  "pre_discharge_ocv": 24.959372,
  "pre_discharge_loaded_v": 24.582712,
  "pre_discharge_loaded_i": 6.195371,
  "pre_discharge_internal_resisitance": 0.060797,
  "pre_discharge_avg_temp": 79.237428,
  "post_discharge_ocv": 21.990425,
  "post_discharge_loaded_v": 21.879996,
  "post_discharge_loaded_i": 5.711747,
  "post_discharge_internal_resisitance": 0.019334,
  "post_discharge_avg_temp": 117.611323,
  "Ah_Final": 4.762247,
  "Wh_Final": 105.229311,
  "initial_temperature": 78.637510,
  "SOH": 0.789056,
  "cba_date": "02/26/25",
  "cba_time": "17:13:57",
  "cba_test_total_time_s": 500.000000,
  "cba_tested_capacity_ah": 4.720000
}

File: Final Dataset/HRB_A_684.json
{
  "cycle_id": "HRB_A_684",
  "main_dat_found": true,
  "discharge_date": "2/26/2025",
  "discharge_start_time": "6:56:08 PM",
  "discharge_length": 513.818000,
  "start_sustain_ok": false,
  "start_extra_spike_count": 0,
  "end_sustain_ok": true,
  "end_extra_spike_count": 0,
  "pre_discharge_ocv": 24.930106,
  "pre_discharge_loaded_v": 24.676670,
  "pre_discharge_loaded_i": 6.205653,
  "pre_discharge_internal_resisitance": 0.040840,
  "pre_discharge_avg_temp": 79.331936,
  "post_discharge_ocv": 21.960696,
  "post_discharge_loaded_v": 21.867303,
  "post_discharge_loaded_i": 5.734432,
  "post_discharge_internal_resisitance": 0.016286,
  "post_discharge_avg_temp": 121.864018,
  "Ah_Final": 4.895130,
  "Wh_Final": 108.319303,
  "initial_temperature": 78.677995,
  "SOH": 0.812226,
  "cba_date": "02/26/25",
  "cba_time": "18:56:15",
  "cba_test_total_time_s": 514.000000,
  "cba_tested_capacity_ah": 4.850000
}

File: Final Dataset/HRB_A_685.json
{
  "cycle_id": "HRB_A_685",
  "main_dat_found": true,
  "discharge_date": "2/26/2025",
  "discharge_start_time": "8:49:54 PM",
  "discharge_length": 507.182000,
  "start_sustain_ok": false,
  "start_extra_spike_count": 0,
  "end_sustain_ok": true,
  "end_extra_spike_count": 0,
  "pre_discharge_ocv": 24.914275,
  "pre_discharge_loaded_v": 24.714576,
  "pre_discharge_loaded_i": 6.306748,
  "pre_discharge_internal_resisitance": 0.031664,
  "pre_discharge_avg_temp": 79.476073,
  "post_discharge_ocv": 21.972395,
  "post_discharge_loaded_v": 21.872530,
  "post_discharge_loaded_i": 5.717852,
  "post_discharge_internal_resisitance": 0.017465,
  "post_discharge_avg_temp": 121.078727,
  "Ah_Final": 4.837334,
  "Wh_Final": 107.007292,
  "initial_temperature": 78.910786,
  "SOH": 0.802388,
  "cba_date": "02/26/25",
  "cba_time": "20:49:55",
  "cba_test_total_time_s": 507.000000,
  "cba_tested_capacity_ah": 4.790000
}

File: Final Dataset/HRB_A_686.json
{
  "cycle_id": "HRB_A_686",
  "main_dat_found": true,
  "discharge_date": "2/27/2025",
  "discharge_start_time": "7:47:56 AM",
  "discharge_length": 492.506000,
  "start_sustain_ok": false,
  "start_extra_spike_count": 0,
  "end_sustain_ok": true,
  "end_extra_spike_count": 0,
  "pre_discharge_ocv": 24.896287,
  "pre_discharge_loaded_v": 24.575080,
  "pre_discharge_loaded_i": 6.358018,
  "pre_discharge_internal_resisitance": 0.050520,
  "pre_discharge_avg_temp": 75.313188,
  "post_discharge_ocv": -24208.498975,
  "post_discharge_loaded_v": 21.881482,
  "post_discharge_loaded_i": 5.759129,
  "post_discharge_internal_resisitance": -4207.299724,
  "post_discharge_avg_temp": 118.500739,
  "Ah_Final": 4.728291,
  "Wh_Final": 104.208808,
  "initial_temperature": 75.043176,
  "SOH": 0.781404,
  "cba_date": "02/27/25",
  "cba_time": "07:47:57",
  "cba_test_total_time_s": 493.000000,
  "cba_tested_capacity_ah": 4.670000
}

File: Final Dataset/HRB_A_687.json
{
  "cycle_id": "HRB_A_687",
  "main_dat_found": true,
  "discharge_date": "2/27/2025",
  "discharge_start_time": "9:33:30 AM",
  "discharge_length": 504.724000,
  "start_sustain_ok": false,
  "start_extra_spike_count": 0,
  "end_sustain_ok": true,
  "end_extra_spike_count": 0,
  "pre_discharge_ocv": 24.946357,
  "pre_discharge_loaded_v": 24.607471,
  "pre_discharge_loaded_i": 6.187604,
  "pre_discharge_internal_resisitance": 0.054768,
  "pre_discharge_avg_temp": 80.091817,
  "post_discharge_ocv": 22.001699,
  "post_discharge_loaded_v": 21.895873,
  "post_discharge_loaded_i": 5.705000,
  "post_discharge_internal_resisitance": 0.018550,
  "post_discharge_avg_temp": 119.687249,
  "Ah_Final": 4.811761,
  "Wh_Final": 106.350788,
  "initial_temperature": 79.413055,
  "SOH": 0.797465,
  "cba_date": "02/27/25",
  "cba_time": "09:33:30",
  "cba_test_total_time_s": 505.000000,
  "cba_tested_capacity_ah": 4.770000
}

File: Final Dataset/HRB_A_688.json
{
  "cycle_id": "HRB_A_688",
  "main_dat_found": true,
  "discharge_date": "2/27/2025",
  "discharge_start_time": "11:08:36 AM",
  "discharge_length": 499.680000,
  "start_sustain_ok": false,
  "start_extra_spike_count": 0,
  "end_sustain_ok": true,
  "end_extra_spike_count": 0,
  "pre_discharge_ocv": 24.949757,
  "pre_discharge_loaded_v": 24.544505,
  "pre_discharge_loaded_i": 6.158838,
  "pre_discharge_internal_resisitance": 0.065800,
  "pre_discharge_avg_temp": 81.042118,
  "post_discharge_ocv": 21.975284,
  "post_discharge_loaded_v": 21.868100,
  "post_discharge_loaded_i": 5.745063,
  "post_discharge_internal_resisitance": 0.018657,
  "post_discharge_avg_temp": 121.389681,
  "Ah_Final": 4.767724,
  "Wh_Final": 105.348988,
  "initial_temperature": 80.206949,
  "SOH": 0.789953,
  "cba_date": "02/27/25",
  "cba_time": "11:08:37",
  "cba_test_total_time_s": 554.000000,
  "cba_tested_capacity_ah": 4.730000
}

File: Final Dataset/HRB_A_689.json
{
  "cycle_id": "HRB_A_689",
  "main_dat_found": true,
  "discharge_date": "2/27/2025",
  "discharge_start_time": "1:29:11 PM",
  "discharge_length": 494.578000,
  "start_sustain_ok": false,
  "start_extra_spike_count": 0,
  "end_sustain_ok": true,
  "end_extra_spike_count": 0,
  "pre_discharge_ocv": 24.931001,
  "pre_discharge_loaded_v": 24.552048,
  "pre_discharge_loaded_i": 6.150006,
  "pre_discharge_internal_resisitance": 0.061618,
  "pre_discharge_avg_temp": 77.600760,
  "post_discharge_ocv": 21.987322,
  "post_discharge_loaded_v": 21.873872,
  "post_discharge_loaded_i": 5.736177,
  "post_discharge_internal_resisitance": 0.019778,
  "post_discharge_avg_temp": 117.687375,
  "Ah_Final": 4.718959,
  "Wh_Final": 104.140576,
  "initial_temperature": 77.083279,
  "SOH": 0.780892,
  "cba_date": "02/27/25",
  "cba_time": "13:29:13",
  "cba_test_total_time_s": 495.000000,
  "cba_tested_capacity_ah": 4.680000
}

File: Final Dataset/HRB_A_69.json
{
  "cycle_id": "HRB_A_69",
  "main_dat_found": true,
  "discharge_date": "2/19/2024",
  "discharge_start_time": "4:07:32 PM",
  "discharge_length": 617.280000,
  "start_sustain_ok": false,
  "start_extra_spike_count": 1,
  "end_sustain_ok": true,
  "end_extra_spike_count": 0,
  "pre_discharge_ocv": 24.960728,
  "pre_discharge_loaded_v": 24.688730,
  "pre_discharge_loaded_i": 6.216174,
  "pre_discharge_internal_resisitance": 0.043756,
  "pre_discharge_avg_temp": 70.529311,
  "post_discharge_ocv": 21.834701,
  "post_discharge_loaded_v": 21.740951,
  "post_discharge_loaded_i": 5.624467,
  "post_discharge_internal_resisitance": 0.016668,
  "post_discharge_avg_temp": 122.647503,
  "Ah_Final": 5.848140,
  "Wh_Final": 130.051507,
  "initial_temperature": 70.285519,
  "SOH": 0.975184,
  "cba_date": "02/19/24",
  "cba_time": "16:07:32",
  "cba_test_total_time_s": 617.000000,
  "cba_tested_capacity_ah": 5.800000
}

File: Final Dataset/HRB_A_690.json
{
  "cycle_id": "HRB_A_690",
  "main_dat_found": true,
  "discharge_date": "2/27/2025",
  "discharge_start_time": "3:03:56 PM",
  "discharge_length": 500.280000,
  "start_sustain_ok": false,
  "start_extra_spike_count": 0,
  "end_sustain_ok": true,
  "end_extra_spike_count": 0,
  "pre_discharge_ocv": 24.923747,
  "pre_discharge_loaded_v": 24.609556,
  "pre_discharge_loaded_i": 6.278479,
  "pre_discharge_internal_resisitance": 0.050043,
  "pre_discharge_avg_temp": 79.777342,
  "post_discharge_ocv": 21.970295,
  "post_discharge_loaded_v": 21.863739,
  "post_discharge_loaded_i": 5.733413,
  "post_discharge_internal_resisitance": 0.018585,
  "post_discharge_avg_temp": 120.724081,
  "Ah_Final": 4.783707,
  "Wh_Final": 105.627926,
  "initial_temperature": 79.258246,
  "SOH": 0.792045,
  "cba_date": "02/27/25",
  "cba_time": "15:03:59",
  "cba_test_total_time_s": 500.000000,
  "cba_tested_capacity_ah": 4.740000
}

File: Final Dataset/HRB_A_691.json
{
  "cycle_id": "HRB_A_691",
  "main_dat_found": true,
  "discharge_date": "2/27/2025",
  "discharge_start_time": "4:37:43 PM",
  "discharge_length": 509.996000,
  "start_sustain_ok": false,
  "start_extra_spike_count": 0,
  "end_sustain_ok": true,
  "end_extra_spike_count": 0,
  "pre_discharge_ocv": 24.953013,
  "pre_discharge_loaded_v": 24.657626,
  "pre_discharge_loaded_i": 6.351497,
  "pre_discharge_internal_resisitance": 0.046507,
  "pre_discharge_avg_temp": 80.852674,
  "post_discharge_ocv": 21.921047,
  "post_discharge_loaded_v": 21.819814,
  "post_discharge_loaded_i": 5.750775,
  "post_discharge_internal_resisitance": 0.017603,
  "post_discharge_avg_temp": 121.602129,
  "Ah_Final": 4.870601,
  "Wh_Final": 107.801155,
  "initial_temperature": 80.134201,
  "SOH": 0.808341,
  "cba_date": "02/27/25",
  "cba_time": "16:37:45",
  "cba_test_total_time_s": 510.000000,
  "cba_tested_capacity_ah": 4.820000
}

File: Final Dataset/HRB_A_692.json
{
  "cycle_id": "HRB_A_692",
  "main_dat_found": true,
  "discharge_date": "2/27/2025",
  "discharge_start_time": "6:51:12 PM",
  "discharge_length": 496.598000,
  "start_sustain_ok": false,
  "start_extra_spike_count": 0,
  "end_sustain_ok": true,
  "end_extra_spike_count": 0,
  "pre_discharge_ocv": 24.916489,
  "pre_discharge_loaded_v": 24.640274,
  "pre_discharge_loaded_i": 5.908636,
  "pre_discharge_internal_resisitance": 0.046748,
  "pre_discharge_avg_temp": 78.063817,
  "post_discharge_ocv": 22.008207,
  "post_discharge_loaded_v": 21.905923,
  "post_discharge_loaded_i": 5.721625,
  "post_discharge_internal_resisitance": 0.017877,
  "post_discharge_avg_temp": 118.866569,
  "Ah_Final": 4.744354,
  "Wh_Final": 104.702063,
  "initial_temperature": 77.219260,
  "SOH": 0.785102,
  "cba_date": "02/27/25",
  "cba_time": "18:51:14",
  "cba_test_total_time_s": 497.000000,
  "cba_tested_capacity_ah": 4.700000
}

File: Final Dataset/HRB_A_693.json
{
  "cycle_id": "HRB_A_693",
  "main_dat_found": true,
  "discharge_date": "2/27/2025",
  "discharge_start_time": "8:43:31 PM",
  "discharge_length": 502.598000,
  "start_sustain_ok": false,
  "start_extra_spike_count": 0,
  "end_sustain_ok": true,
  "end_extra_spike_count": 0,
  "pre_discharge_ocv": 24.910525,
  "pre_discharge_loaded_v": 24.719520,
  "pre_discharge_loaded_i": 6.285585,
  "pre_discharge_internal_resisitance": 0.030388,
  "pre_discharge_avg_temp": 78.283038,
  "post_discharge_ocv": 21.993734,
  "post_discharge_loaded_v": 21.893554,
  "post_discharge_loaded_i": 5.706077,
  "post_discharge_internal_resisitance": 0.017557,
  "post_discharge_avg_temp": 120.064245,
  "Ah_Final": 4.788630,
  "Wh_Final": 105.905671,
  "initial_temperature": 77.789215,
  "SOH": 0.794128,
  "cba_date": "02/27/25",
  "cba_time": "20:43:31",
  "cba_test_total_time_s": 503.000000,
  "cba_tested_capacity_ah": 4.750000
}

File: Final Dataset/HRB_A_694.json
{
  "cycle_id": "HRB_A_694",
  "main_dat_found": true,
  "discharge_date": "2/28/2025",
  "discharge_start_time": "7:38:18 AM",
  "discharge_length": 477.528000,
  "start_sustain_ok": false,
  "start_extra_spike_count": 0,
  "end_sustain_ok": true,
  "end_extra_spike_count": 0,
  "pre_discharge_ocv": 24.925013,
  "pre_discharge_loaded_v": 24.520695,
  "pre_discharge_loaded_i": 6.186747,
  "pre_discharge_internal_resisitance": 0.065352,
  "pre_discharge_avg_temp": 70.193087,
  "post_discharge_ocv": 22.032997,
  "post_discharge_loaded_v": 21.918346,
  "post_discharge_loaded_i": 5.716958,
  "post_discharge_internal_resisitance": 0.020055,
  "post_discharge_avg_temp": 111.609636,
  "Ah_Final": 4.574249,
  "Wh_Final": 100.493721,
  "initial_temperature": 69.809200,
  "SOH": 0.753546,
  "cba_date": "02/28/25",
  "cba_time": "07:38:23",
  "cba_test_total_time_s": 478.000000,
  "cba_tested_capacity_ah": 4.540000
}

File: Final Dataset/HRB_A_695.json
{
  "cycle_id": "HRB_A_695",
  "main_dat_found": true,
  "discharge_date": "2/28/2025",
  "discharge_start_time": "9:23:06 AM",
  "discharge_length": 486.672000,
  "start_sustain_ok": false,
  "start_extra_spike_count": 0,
  "end_sustain_ok": true,
  "end_extra_spike_count": 0,
  "pre_discharge_ocv": 24.943617,
  "pre_discharge_loaded_v": 24.563078,
  "pre_discharge_loaded_i": 6.166592,
  "pre_discharge_internal_resisitance": 0.061710,
  "pre_discharge_avg_temp": 74.062797,
  "post_discharge_ocv": 22.021694,
  "post_discharge_loaded_v": 21.895049,
  "post_discharge_loaded_i": 5.692748,
  "post_discharge_internal_resisitance": 0.022247,
  "post_discharge_avg_temp": 114.477635,
  "Ah_Final": 4.641945,
  "Wh_Final": 102.342517,
  "initial_temperature": 73.657410,
  "SOH": 0.767409,
  "cba_date": "02/28/25",
  "cba_time": "09:23:08",
  "cba_test_total_time_s": 487.000000,
  "cba_tested_capacity_ah": 4.610000
}

File: Final Dataset/HRB_A_696.json
{
  "cycle_id": "HRB_A_696",
  "main_dat_found": true,
  "discharge_date": "2/28/2025",
  "discharge_start_time": "11:20:22 AM",
  "discharge_length": 490.972000,
  "start_sustain_ok": false,
  "start_extra_spike_count": 0,
  "end_sustain_ok": true,
  "end_extra_spike_count": 0,
  "pre_discharge_ocv": 24.899007,
  "pre_discharge_loaded_v": 24.545538,
  "pre_discharge_loaded_i": 6.140073,
  "pre_discharge_internal_resisitance": 0.057568,
  "pre_discharge_avg_temp": 76.132165,
  "post_discharge_ocv": 21.976809,
  "post_discharge_loaded_v": 21.871523,
  "post_discharge_loaded_i": 5.709861,
  "post_discharge_internal_resisitance": 0.018439,
  "post_discharge_avg_temp": 116.961338,
  "Ah_Final": 4.685781,
  "Wh_Final": 103.305881,
  "initial_temperature": 75.652351,
  "SOH": 0.774633,
  "cba_date": "02/28/25",
  "cba_time": "11:20:22",
  "cba_test_total_time_s": 491.000000,
  "cba_tested_capacity_ah": 4.650000
}

File: Final Dataset/HRB_A_697.json
{
  "cycle_id": "HRB_A_697",
  "main_dat_found": true,
  "discharge_date": "2/28/2025",
  "discharge_start_time": "12:56:32 PM",
  "discharge_length": 492.816000,
  "start_sustain_ok": false,
  "start_extra_spike_count": 0,
  "end_sustain_ok": true,
  "end_extra_spike_count": 0,
  "pre_discharge_ocv": 24.913561,
  "pre_discharge_loaded_v": 24.585807,
  "pre_discharge_loaded_i": 6.277769,
  "pre_discharge_internal_resisitance": 0.052209,
  "pre_discharge_avg_temp": 80.137098,
  "post_discharge_ocv": 21.991468,
  "post_discharge_loaded_v": 21.880372,
  "post_discharge_loaded_i": 5.726409,
  "post_discharge_internal_resisitance": 0.019401,
  "post_discharge_avg_temp": 117.883360,
  "Ah_Final": 4.703929,
  "Wh_Final": 103.925561,
  "initial_temperature": 78.650471,
  "SOH": 0.779280,
  "cba_date": "02/28/25",
  "cba_time": "12:56:32",
  "cba_test_total_time_s": 493.000000,
  "cba_tested_capacity_ah": 4.660000
}

File: Final Dataset/HRB_A_698.json
{
  "cycle_id": "HRB_A_698",
  "main_dat_found": true,
  "discharge_date": "2/28/2025",
  "discharge_start_time": "2:18:39 PM",
  "discharge_length": 495.664000,
  "start_sustain_ok": false,
  "start_extra_spike_count": 0,
  "end_sustain_ok": true,
  "end_extra_spike_count": 0,
  "pre_discharge_ocv": 24.965848,
  "pre_discharge_loaded_v": 24.616236,
  "pre_discharge_loaded_i": 6.169277,
  "pre_discharge_internal_resisitance": 0.056670,
  "pre_discharge_avg_temp": 81.000076,
  "post_discharge_ocv": 21.996792,
  "post_discharge_loaded_v": 21.882734,
  "post_discharge_loaded_i": 5.731906,
  "post_discharge_internal_resisitance": 0.019899,
  "post_discharge_avg_temp": 120.848404,
  "Ah_Final": 4.720208,
  "Wh_Final": 104.353495,
  "initial_temperature": 80.070943,
  "SOH": 0.782489,
  "cba_date": "02/28/25",
  "cba_time": "14:18:40",
  "cba_test_total_time_s": 496.000000,
  "cba_tested_capacity_ah": 4.690000
}

File: Final Dataset/HRB_A_699.json
{
  "cycle_id": "HRB_A_699",
  "main_dat_found": true,
  "discharge_date": "2/28/2025",
  "discharge_start_time": "3:59:13 PM",
  "discharge_length": 494.146000,
  "start_sustain_ok": false,
  "start_extra_spike_count": 0,
  "end_sustain_ok": true,
  "end_extra_spike_count": 0,
  "pre_discharge_ocv": 24.931439,
  "pre_discharge_loaded_v": 24.610255,
  "pre_discharge_loaded_i": 6.275786,
  "pre_discharge_internal_resisitance": 0.051178,
  "pre_discharge_avg_temp": 80.256053,
  "post_discharge_ocv": 22.014374,
  "post_discharge_loaded_v": 21.900651,
  "post_discharge_loaded_i": 5.761523,
  "post_discharge_internal_resisitance": 0.019738,
  "post_discharge_avg_temp": 120.781285,
  "Ah_Final": 4.726465,
  "Wh_Final": 104.405455,
  "initial_temperature": 79.698350,
  "SOH": 0.782878,
  "cba_date": "02/28/25",
  "cba_time": "15:59:14",
  "cba_test_total_time_s": 494.000000,
  "cba_tested_capacity_ah": 4.670000
}

File: Final Dataset/HRB_A_7.json
{
  "cycle_id": "HRB_A_7",
  "main_dat_found": true,
  "discharge_date": "10/27/2023",
  "discharge_start_time": "7:51:45 AM",
  "discharge_length": 629.670000,
  "start_sustain_ok": false,
  "start_extra_spike_count": 0,
  "end_sustain_ok": true,
  "end_extra_spike_count": 0,
  "pre_discharge_ocv": 24.905992,
  "pre_discharge_loaded_v": 24.762600,
  "pre_discharge_loaded_i": 6.182864,
  "pre_discharge_internal_resisitance": 0.023192,
  "pre_discharge_avg_temp": 74.709320,
  "post_discharge_ocv": 21.814944,
  "post_discharge_loaded_v": 21.748980,
  "post_discharge_loaded_i": 5.608876,
  "post_discharge_internal_resisitance": 0.011761,
  "post_discharge_avg_temp": 126.080492,
  "Ah_Final": 5.954921,
  "Wh_Final": 132.705529,
  "initial_temperature": 74.215756,
  "SOH": 0.995085,
  "cba_date": "10/27/23",
  "cba_time": "07:51:45",
  "cba_test_total_time_s": 630.000000,
  "cba_tested_capacity_ah": 5.900000
}

File: Final Dataset/HRB_A_70.json
{
  "cycle_id": "HRB_A_70",
  "main_dat_found": true,
  "discharge_date": "2/19/2024",
  "discharge_start_time": "7:20:15 PM",
  "discharge_length": 602.600000,
  "start_sustain_ok": false,
  "start_extra_spike_count": 0,
  "end_sustain_ok": true,
  "end_extra_spike_count": 0,
  "pre_discharge_ocv": 24.565798,
  "pre_discharge_loaded_v": 24.332333,
  "pre_discharge_loaded_i": 6.132685,
  "pre_discharge_internal_resisitance": 0.038069,
  "pre_discharge_avg_temp": -168.145355,
  "post_discharge_ocv": 21.873758,
  "post_discharge_loaded_v": 21.770521,
  "post_discharge_loaded_i": 5.639031,
  "post_discharge_internal_resisitance": 0.018308,
  "post_discharge_avg_temp": 121.178311,
  "Ah_Final": 5.711234,
  "Wh_Final": 126.735522,
  "initial_temperature": 71.075617,
  "SOH": 0.950319,
  "cba_date": "02/19/24",
  "cba_time": "19:20:15",
  "cba_test_total_time_s": 603.000000,
  "cba_tested_capacity_ah": 5.680000
}

File: Final Dataset/HRB_A_700.json
{
  "cycle_id": "HRB_A_700",
  "main_dat_found": true,
  "discharge_date": "2/28/2025",
  "discharge_start_time": "5:50:19 PM",
  "discharge_length": 486.022000,
  "start_sustain_ok": false,
  "start_extra_spike_count": 0,
  "end_sustain_ok": true,
  "end_extra_spike_count": 0,
  "pre_discharge_ocv": 24.915809,
  "pre_discharge_loaded_v": 24.589017,
  "pre_discharge_loaded_i": 6.269655,
  "pre_discharge_internal_resisitance": 0.052123,
  "pre_discharge_avg_temp": 78.643315,
  "post_discharge_ocv": 22.016019,
  "post_discharge_loaded_v": 21.901249,
  "post_discharge_loaded_i": 5.698798,
  "post_discharge_internal_resisitance": 0.020139,
  "post_discharge_avg_temp": 118.004279,
  "Ah_Final": 4.641860,
  "Wh_Final": 102.449138,
  "initial_temperature": 77.824391,
  "SOH": 0.768209,
  "cba_date": "02/28/25",
  "cba_time": "17:50:19",
  "cba_test_total_time_s": 486.000000,
  "cba_tested_capacity_ah": 4.600000
}

File: Final Dataset/HRB_A_701.json
{
  "cycle_id": "HRB_A_701",
  "main_dat_found": true,
  "discharge_date": "3/3/2025",
  "discharge_start_time": "9:17:56 AM",
  "discharge_length": 489.854000,
  "start_sustain_ok": false,
  "start_extra_spike_count": 0,
  "end_sustain_ok": true,
  "end_extra_spike_count": 0,
  "pre_discharge_ocv": 24.914633,
  "pre_discharge_loaded_v": 24.498655,
  "pre_discharge_loaded_i": 6.261833,
  "pre_discharge_internal_resisitance": 0.066431,
  "pre_discharge_avg_temp": 72.898483,
  "post_discharge_ocv": 22.031467,
  "post_discharge_loaded_v": 21.918600,
  "post_discharge_loaded_i": 5.724482,
  "post_discharge_internal_resisitance": 0.019717,
  "post_discharge_avg_temp": 113.267446,
  "Ah_Final": 4.690248,
  "Wh_Final": 103.454352,
  "initial_temperature": 72.784854,
  "SOH": 0.775746,
  "cba_date": "03/03/25",
  "cba_time": "09:17:56",
  "cba_test_total_time_s": 490.000000,
  "cba_tested_capacity_ah": 4.640000
}

File: Final Dataset/HRB_A_702.json
{
  "cycle_id": "HRB_A_702",
  "main_dat_found": true,
  "discharge_date": "3/3/2025",
  "discharge_start_time": "10:56:09 AM",
  "discharge_length": 491.988000,
  "start_sustain_ok": false,
  "start_extra_spike_count": 0,
  "end_sustain_ok": true,
  "end_extra_spike_count": 0,
  "pre_discharge_ocv": 24.906238,
  "pre_discharge_loaded_v": 24.631185,
  "pre_discharge_loaded_i": 6.247678,
  "pre_discharge_internal_resisitance": 0.044025,
  "pre_discharge_avg_temp": 75.057478,
  "post_discharge_ocv": 21.989031,
  "post_discharge_loaded_v": 21.882130,
  "post_discharge_loaded_i": 5.725872,
  "post_discharge_internal_resisitance": 0.018670,
  "post_discharge_avg_temp": 114.670605,
  "Ah_Final": 4.695454,
  "Wh_Final": 103.730706,
  "initial_temperature": 74.915395,
  "SOH": 0.777819,
  "cba_date": "03/03/25",
  "cba_time": "10:56:11",
  "cba_test_total_time_s": 492.000000,
  "cba_tested_capacity_ah": 4.650000
}

File: Final Dataset/HRB_A_703.json
{
  "cycle_id": "HRB_A_703",
  "main_dat_found": true,
  "discharge_date": "3/3/2025",
  "discharge_start_time": "12:36:42 PM",
  "discharge_length": 486.120000,
  "start_sustain_ok": false,
  "start_extra_spike_count": 0,
  "end_sustain_ok": true,
  "end_extra_spike_count": 0,
  "pre_discharge_ocv": 24.921113,
  "pre_discharge_loaded_v": 24.538372,
  "pre_discharge_loaded_i": 6.147771,
  "pre_discharge_internal_resisitance": 0.062257,
  "pre_discharge_avg_temp": 73.968363,
  "post_discharge_ocv": 22.027046,
  "post_discharge_loaded_v": 21.915692,
  "post_discharge_loaded_i": 5.736501,
  "post_discharge_internal_resisitance": 0.019412,
  "post_discharge_avg_temp": 115.565944,
  "Ah_Final": 4.641056,
  "Wh_Final": 102.393009,
  "initial_temperature": 74.041163,
  "SOH": 0.767788,
  "cba_date": "03/03/25",
  "cba_time": "12:36:42",
  "cba_test_total_time_s": 486.000000,
  "cba_tested_capacity_ah": 4.600000
}

File: Final Dataset/HRB_A_704.json
{
  "cycle_id": "HRB_A_704",
  "main_dat_found": true,
  "discharge_date": "3/3/2025",
  "discharge_start_time": "2:42:28 PM",
  "discharge_length": 484.412000,
  "start_sustain_ok": false,
  "start_extra_spike_count": 0,
  "end_sustain_ok": true,
  "end_extra_spike_count": 0,
  "pre_discharge_ocv": 24.941715,
  "pre_discharge_loaded_v": 24.668063,
  "pre_discharge_loaded_i": 6.202140,
  "pre_discharge_internal_resisitance": 0.044122,
  "pre_discharge_avg_temp": 73.674045,
  "post_discharge_ocv": 22.017849,
  "post_discharge_loaded_v": 21.904985,
  "post_discharge_loaded_i": 5.731164,
  "post_discharge_internal_resisitance": 0.019693,
  "post_discharge_avg_temp": 115.117965,
  "Ah_Final": 4.616087,
  "Wh_Final": 101.932924,
  "initial_temperature": 73.764093,
  "SOH": 0.764338,
  "cba_date": "03/03/25",
  "cba_time": "14:42:29",
  "cba_test_total_time_s": 484.000000,
  "cba_tested_capacity_ah": 4.580000
}

File: Final Dataset/HRB_A_705.json
{
  "cycle_id": "HRB_A_705",
  "main_dat_found": true,
  "discharge_date": "3/3/2025",
  "discharge_start_time": "4:37:03 PM",
  "discharge_length": 486.612000,
  "start_sustain_ok": false,
  "start_extra_spike_count": 0,
  "end_sustain_ok": true,
  "end_extra_spike_count": 0,
  "pre_discharge_ocv": 24.907638,
  "pre_discharge_loaded_v": 24.509475,
  "pre_discharge_loaded_i": 6.158001,
  "pre_discharge_internal_resisitance": 0.064658,
  "pre_discharge_avg_temp": 72.935290,
  "post_discharge_ocv": 21.986527,
  "post_discharge_loaded_v": 21.868557,
  "post_discharge_loaded_i": 5.748600,
  "post_discharge_internal_resisitance": 0.020521,
  "post_discharge_avg_temp": 114.877701,
  "Ah_Final": 4.648936,
  "Wh_Final": 102.519442,
  "initial_temperature": 72.988236,
  "SOH": 0.768736,
  "cba_date": "03/03/25",
  "cba_time": "16:37:04",
  "cba_test_total_time_s": 487.000000,
  "cba_tested_capacity_ah": 4.610000
}

File: Final Dataset/HRB_A_706.json
{
  "cycle_id": "HRB_A_706",
  "main_dat_found": true,
  "discharge_date": "3/3/2025",
  "discharge_start_time": "6:28:37 PM",
  "discharge_length": 498.388000,
  "start_sustain_ok": false,
  "start_extra_spike_count": 0,
  "end_sustain_ok": true,
  "end_extra_spike_count": 0,
  "pre_discharge_ocv": 24.913770,
  "pre_discharge_loaded_v": 24.577162,
  "pre_discharge_loaded_i": 6.170884,
  "pre_discharge_internal_resisitance": 0.054548,
  "pre_discharge_avg_temp": 73.524572,
  "post_discharge_ocv": 21.952126,
  "post_discharge_loaded_v": 21.833021,
  "post_discharge_loaded_i": 5.720483,
  "post_discharge_internal_resisitance": 0.020821,
  "post_discharge_avg_temp": 115.406891,
  "Ah_Final": 4.750602,
  "Wh_Final": 104.980434,
  "initial_temperature": 73.543955,
  "SOH": 0.787190,
  "cba_date": "03/03/25",
  "cba_time": "18:28:39",
  "cba_test_total_time_s": 499.000000,
  "cba_tested_capacity_ah": 4.710000
}

File: Final Dataset/HRB_A_707.json
{
  "cycle_id": "HRB_A_707",
  "main_dat_found": true,
  "discharge_date": "3/3/2025",
  "discharge_start_time": "8:23:01 PM",
  "discharge_length": 492.074000,
  "start_sustain_ok": false,
  "start_extra_spike_count": 0,
  "end_sustain_ok": true,
  "end_extra_spike_count": 0,
  "pre_discharge_ocv": 24.894445,
  "pre_discharge_loaded_v": 24.632116,
  "pre_discharge_loaded_i": 6.288926,
  "pre_discharge_internal_resisitance": 0.041713,
  "pre_discharge_avg_temp": 73.168304,
  "post_discharge_ocv": 21.986311,
  "post_discharge_loaded_v": 21.880416,
  "post_discharge_loaded_i": 5.733726,
  "post_discharge_internal_resisitance": 0.018469,
  "post_discharge_avg_temp": 114.422496,
  "Ah_Final": 4.702175,
  "Wh_Final": 103.876606,
  "initial_temperature": 73.171362,
  "SOH": 0.778913,
  "cba_date": "03/03/25",
  "cba_time": "20:23:02",
  "cba_test_total_time_s": 492.000000,
  "cba_tested_capacity_ah": 4.650000
}

File: Final Dataset/HRB_A_709.json
{
  "cycle_id": "HRB_A_709",
  "main_dat_found": true,
  "discharge_date": "3/4/2025",
  "discharge_start_time": "8:47:16 AM",
  "discharge_length": 488.902000,
  "start_sustain_ok": false,
  "start_extra_spike_count": 0,
  "end_sustain_ok": true,
  "end_extra_spike_count": 0,
  "pre_discharge_ocv": 24.969398,
  "pre_discharge_loaded_v": 24.626215,
  "pre_discharge_loaded_i": 6.219405,
  "pre_discharge_internal_resisitance": 0.055179,
  "pre_discharge_avg_temp": 81.642705,
  "post_discharge_ocv": 22.000160,
  "post_discharge_loaded_v": 21.886826,
  "post_discharge_loaded_i": 5.736200,
  "post_discharge_internal_resisitance": 0.019758,
  "post_discharge_avg_temp": 118.916946,
  "Ah_Final": 4.658099,
  "Wh_Final": 102.962895,
  "initial_temperature": 80.634572,
  "SOH": 0.772061,
  "cba_date": "03/04/25",
  "cba_time": "08:47:19",
  "cba_test_total_time_s": 489.000000,
  "cba_tested_capacity_ah": 4.620000
}
