Repository: leewhitcher/LithiumPolymerLongevityModeling

# SciTechForum2027
Data storage repository for the lithium polymer battery life cycle study described in the AIAA SciTech Forum 2027 conference paper "Longevity Modeling of Lithium Polymer Batteries for Advanced Air Mobility"

File: Final Dataset/HRB_A_71.json
{
  "cycle_id": "HRB_A_71",
  "main_dat_found": true,
  "discharge_date": "2/20/2024",
  "discharge_start_time": "4:14:38 PM",
  "discharge_length": 613.940000,
  "start_sustain_ok": false,
  "start_extra_spike_count": 0,
  "end_sustain_ok": true,
  "end_extra_spike_count": 0,
  "pre_discharge_ocv": 24.965824,
  "pre_discharge_loaded_v": 24.652037,
  "pre_discharge_loaded_i": 6.091877,
  "pre_discharge_internal_resisitance": 0.051509,
  "pre_discharge_avg_temp": 72.923304,
  "post_discharge_ocv": 21.831650,
  "post_discharge_loaded_v": 21.734647,
  "post_discharge_loaded_i": 5.598226,
  "post_discharge_internal_resisitance": 0.017327,
  "post_discharge_avg_temp": 122.164023,
  "Ah_Final": 5.798608,
  "Wh_Final": 129.008036,
  "initial_temperature": 72.512212,
  "SOH": 0.967359,
  "cba_date": "02/20/24",
  "cba_time": "16:14:39",
  "cba_test_total_time_s": 614.000000,
  "cba_tested_capacity_ah": 5.770000
}

File: Final Dataset/HRB_A_710.json
{
  "cycle_id": "HRB_A_710",
  "main_dat_found": true,
  "discharge_date": "3/4/2025",
  "discharge_start_time": "10:21:28 AM",
  "discharge_length": 491.914000,
  "start_sustain_ok": false,
  "start_extra_spike_count": 0,
  "end_sustain_ok": true,
  "end_extra_spike_count": 0,
  "pre_discharge_ocv": 24.969453,
  "pre_discharge_loaded_v": 24.619544,
  "pre_discharge_loaded_i": 6.236528,
  "pre_discharge_internal_resisitance": 0.056106,
  "pre_discharge_avg_temp": 79.888070,
  "post_discharge_ocv": 22.087662,
  "post_discharge_loaded_v": 21.972962,
  "post_discharge_loaded_i": 5.624209,
  "post_discharge_internal_resisitance": 0.020394,
  "post_discharge_avg_temp": 114.257117,
  "Ah_Final": 4.698734,
  "Wh_Final": 103.779178,
  "initial_temperature": 79.180265,
  "SOH": 0.778182,
  "cba_date": "03/04/25",
  "cba_time": "10:21:28",
  "cba_test_total_time_s": 492.000000,
  "cba_tested_capacity_ah": 4.650000
}

File: Final Dataset/HRB_A_711.json
{
  "cycle_id": "HRB_A_711",
  "main_dat_found": true,
  "discharge_date": "3/4/2025",
  "discharge_start_time": "11:38:13 AM",
  "discharge_length": 499.658000,
  "start_sustain_ok": false,
  "start_extra_spike_count": 0,
  "end_sustain_ok": true,
  "end_extra_spike_count": 0,
  "pre_discharge_ocv": 24.969752,
  "pre_discharge_loaded_v": 24.650295,
  "pre_discharge_loaded_i": 6.292152,
  "pre_discharge_internal_resisitance": 0.050771,
  "pre_discharge_avg_temp": 84.255776,
  "post_discharge_ocv": 21.996737,
  "post_discharge_loaded_v": 21.886337,
  "post_discharge_loaded_i": 5.722042,
  "post_discharge_internal_resisitance": 0.019294,
  "post_discharge_avg_temp": 122.194383,
  "Ah_Final": 4.760260,
  "Wh_Final": 105.413451,
  "initial_temperature": 83.245241,
  "SOH": 0.790437,
  "cba_date": "03/04/25",
  "cba_time": "11:38:14",
  "cba_test_total_time_s": 500.000000,
  "cba_tested_capacity_ah": 4.710000
}

File: Final Dataset/HRB_A_712.json
{
  "cycle_id": "HRB_A_712",
  "main_dat_found": true,
  "discharge_date": "3/4/2025",
  "discharge_start_time": "1:27:07 PM",
  "discharge_length": 496.778000,
  "start_sustain_ok": false,
  "start_extra_spike_count": 0,
  "end_sustain_ok": true,
  "end_extra_spike_count": 0,
  "pre_discharge_ocv": 24.906488,
  "pre_discharge_loaded_v": 24.617619,
  "pre_discharge_loaded_i": 6.281133,
  "pre_discharge_internal_resisitance": 0.045990,
  "pre_discharge_avg_temp": 81.102074,
  "post_discharge_ocv": 21.967191,
  "post_discharge_loaded_v": 21.862794,
  "post_discharge_loaded_i": 5.712115,
  "post_discharge_internal_resisitance": 0.018276,
  "post_discharge_avg_temp": 120.443686,
  "Ah_Final": 4.734916,
  "Wh_Final": 104.778700,
  "initial_temperature": 80.355603,
  "SOH": 0.785677,
  "cba_date": "03/04/25",
  "cba_time": "13:27:07",
  "cba_test_total_time_s": 497.000000,
  "cba_tested_capacity_ah": 4.690000
}

File: Final Dataset/HRB_A_713.json
{
  "cycle_id": "HRB_A_713",
  "main_dat_found": true,
  "discharge_date": "3/4/2025",
  "discharge_start_time": "3:28:12 PM",
  "discharge_length": 501.090000,
  "start_sustain_ok": false,
  "start_extra_spike_count": 0,
  "end_sustain_ok": true,
  "end_extra_spike_count": 0,
  "pre_discharge_ocv": 24.932096,
  "pre_discharge_loaded_v": 24.687782,
  "pre_discharge_loaded_i": 6.290914,
  "pre_discharge_internal_resisitance": 0.038836,
  "pre_discharge_avg_temp": 79.949157,
  "post_discharge_ocv": 21.960432,
  "post_discharge_loaded_v": 21.862036,
  "post_discharge_loaded_i": 5.722201,
  "post_discharge_internal_resisitance": 0.017195,
  "post_discharge_avg_temp": 121.235640,
  "Ah_Final": 4.782617,
  "Wh_Final": 105.779376,
  "initial_temperature": 79.383522,
  "SOH": 0.793181,
  "cba_date": "03/04/25",
  "cba_time": "15:28:13",
  "cba_test_total_time_s": 501.000000,
  "cba_tested_capacity_ah": 4.740000
}

File: Final Dataset/HRB_A_714.json
{
  "cycle_id": "HRB_A_714",
  "main_dat_found": true,
  "discharge_date": "3/4/2025",
  "discharge_start_time": "5:21:21 PM",
  "discharge_length": 489.554000,
  "start_sustain_ok": false,
  "start_extra_spike_count": 0,
  "end_sustain_ok": true,
  "end_extra_spike_count": 0,
  "pre_discharge_ocv": 24.906882,
  "pre_discharge_loaded_v": 24.670220,
  "pre_discharge_loaded_i": 6.326870,
  "pre_discharge_internal_resisitance": 0.037406,
  "pre_discharge_avg_temp": 79.918349,
  "post_discharge_ocv": 22.013506,
  "post_discharge_loaded_v": 21.906326,
  "post_discharge_loaded_i": 5.706123,
  "post_discharge_internal_resisitance": 0.018783,
  "post_discharge_avg_temp": 118.098173,
  "Ah_Final": 4.675239,
  "Wh_Final": 103.290519,
  "initial_temperature": 79.192283,
  "SOH": 0.774518,
  "cba_date": "03/04/25",
  "cba_time": "17:21:22",
  "cba_test_total_time_s": 490.000000,
  "cba_tested_capacity_ah": 4.630000
}

File: Final Dataset/HRB_A_715.json
{
  "cycle_id": "HRB_A_715",
  "main_dat_found": true,
  "discharge_date": "3/5/2025",
  "discharge_start_time": "8:26:55 AM",
  "discharge_length": 491.936000,
  "start_sustain_ok": false,
  "start_extra_spike_count": 0,
  "end_sustain_ok": true,
  "end_extra_spike_count": 0,
  "pre_discharge_ocv": 24.948993,
  "pre_discharge_loaded_v": 24.666828,
  "pre_discharge_loaded_i": 6.232466,
  "pre_discharge_internal_resisitance": 0.045273,
  "pre_discharge_avg_temp": 77.733342,
  "post_discharge_ocv": 21.990065,
  "post_discharge_loaded_v": 21.884850,
  "post_discharge_loaded_i": 5.740678,
  "post_discharge_internal_resisitance": 0.018328,
  "post_discharge_avg_temp": 117.825159,
  "Ah_Final": 4.694265,
  "Wh_Final": 103.638003,
  "initial_temperature": 77.203594,
  "SOH": 0.777124,
  "cba_date": "03/05/25",
  "cba_time": "08:26:57",
  "cba_test_total_time_s": 492.000000,
  "cba_tested_capacity_ah": 4.660000
}

File: Final Dataset/HRB_A_716.json
{
  "cycle_id": "HRB_A_716",
  "main_dat_found": true,
  "discharge_date": "3/5/2025",
  "discharge_start_time": "10:13:53 AM",
  "discharge_length": 494.916000,
  "start_sustain_ok": false,
  "start_extra_spike_count": 0,
  "end_sustain_ok": true,
  "end_extra_spike_count": 0,
  "pre_discharge_ocv": 24.965877,
  "pre_discharge_loaded_v": 24.605876,
  "pre_discharge_loaded_i": 6.224547,
  "pre_discharge_internal_resisitance": 0.057836,
  "pre_discharge_avg_temp": 78.941236,
  "post_discharge_ocv": 21.988334,
  "post_discharge_loaded_v": 21.874576,
  "post_discharge_loaded_i": 5.725295,
  "post_discharge_internal_resisitance": 0.019869,
  "post_discharge_avg_temp": 116.710896,
  "Ah_Final": 4.714444,
  "Wh_Final": 104.220174,
  "initial_temperature": 78.303505,
  "SOH": 0.781489,
  "cba_date": "03/05/25",
  "cba_time": "10:13:53",
  "cba_test_total_time_s": 495.000000,
  "cba_tested_capacity_ah": 4.680000
}

File: Final Dataset/HRB_A_717.json
{
  "cycle_id": "HRB_A_717",
  "main_dat_found": true,
  "discharge_date": "3/5/2025",
  "discharge_start_time": "12:09:20 PM",
  "discharge_length": 492.694000,
  "start_sustain_ok": false,
  "start_extra_spike_count": 0,
  "end_sustain_ok": true,
  "end_extra_spike_count": 0,
  "pre_discharge_ocv": 24.916781,
  "pre_discharge_loaded_v": 24.717672,
  "pre_discharge_loaded_i": 6.291683,
  "pre_discharge_internal_resisitance": 0.031646,
  "pre_discharge_avg_temp": 79.863003,
  "post_discharge_ocv": 22.007028,
  "post_discharge_loaded_v": 21.899282,
  "post_discharge_loaded_i": 5.689454,
  "post_discharge_internal_resisitance": 0.018938,
  "post_discharge_avg_temp": 117.892038,
  "Ah_Final": 4.693579,
  "Wh_Final": 103.739305,
  "initial_temperature": 79.375732,
  "SOH": 0.777883,
  "cba_date": "03/05/25",
  "cba_time": "12:09:21",
  "cba_test_total_time_s": 493.000000,
  "cba_tested_capacity_ah": 4.660000
}

File: Final Dataset/HRB_A_718.json
{
  "cycle_id": "HRB_A_718",
  "main_dat_found": true,
  "discharge_date": "3/5/2025",
  "discharge_start_time": "1:49:47 PM",
  "discharge_length": 502.630000,
  "start_sustain_ok": false,
  "start_extra_spike_count": 0,
  "end_sustain_ok": true,
  "end_extra_spike_count": 0,
  "pre_discharge_ocv": 24.933849,
  "pre_discharge_loaded_v": 24.741712,
  "pre_discharge_loaded_i": 6.298256,
  "pre_discharge_internal_resisitance": 0.030506,
  "pre_discharge_avg_temp": 79.731267,
  "post_discharge_ocv": 21.969394,
  "post_discharge_loaded_v": 21.871733,
  "post_discharge_loaded_i": 5.713277,
  "post_discharge_internal_resisitance": 0.017094,
  "post_discharge_avg_temp": 121.014407,
  "Ah_Final": 4.786592,
  "Wh_Final": 105.952253,
  "initial_temperature": 79.211261,
  "SOH": 0.794477,
  "cba_date": "03/05/25",
  "cba_time": "13:49:48",
  "cba_test_total_time_s": 503.000000,
  "cba_tested_capacity_ah": 4.750000
}

File: Final Dataset/HRB_A_719.json
{
  "cycle_id": "HRB_A_719",
  "main_dat_found": true,
  "discharge_date": "3/5/2025",
  "discharge_start_time": "3:36:29 PM",
  "discharge_length": 484.662000,
  "start_sustain_ok": false,
  "start_extra_spike_count": 0,
  "end_sustain_ok": true,
  "end_extra_spike_count": 0,
  "pre_discharge_ocv": 24.943320,
  "pre_discharge_loaded_v": 24.577927,
  "pre_discharge_loaded_i": 6.173763,
  "pre_discharge_internal_resisitance": 0.059185,
  "pre_discharge_avg_temp": 78.428974,
  "post_discharge_ocv": 22.013102,
  "post_discharge_loaded_v": 21.898034,
  "post_discharge_loaded_i": 5.713131,
  "post_discharge_internal_resisitance": 0.020141,
  "post_discharge_avg_temp": 115.952048,
  "Ah_Final": 4.620406,
  "Wh_Final": 101.961655,
  "initial_temperature": 77.938504,
  "SOH": 0.764554,
  "cba_date": "03/05/25",
  "cba_time": "15:36:31",
  "cba_test_total_time_s": 485.000000,
  "cba_tested_capacity_ah": 4.590000
}

File: Final Dataset/HRB_A_72.json
{
  "cycle_id": "HRB_A_72",
  "main_dat_found": true,
  "discharge_date": "2/20/2024",
  "discharge_start_time": "8:36:13 PM",
  "discharge_length": 609.672000,
  "start_sustain_ok": false,
  "start_extra_spike_count": 0,
  "end_sustain_ok": true,
  "end_extra_spike_count": 0,
  "pre_discharge_ocv": 24.927743,
  "pre_discharge_loaded_v": 24.615263,
  "pre_discharge_loaded_i": 6.230377,
  "pre_discharge_internal_resisitance": 0.050154,
  "pre_discharge_avg_temp": 70.543161,
  "post_discharge_ocv": -59450.517909,
  "post_discharge_loaded_v": 21.799871,
  "post_discharge_loaded_i": 5.619292,
  "post_discharge_internal_resisitance": -10583.595571,
  "post_discharge_avg_temp": 120.907759,
  "Ah_Final": 5.787446,
  "Wh_Final": 128.570834,
  "initial_temperature": 70.176343,
  "SOH": 0.964081,
  "cba_date": "02/20/24",
  "cba_time": "20:36:16",
  "cba_test_total_time_s": 610.000000,
  "cba_tested_capacity_ah": 5.740000
}

File: Final Dataset/HRB_A_720.json
{
  "cycle_id": "HRB_A_720",
  "main_dat_found": true,
  "discharge_date": "3/5/2025",
  "discharge_start_time": "5:12:46 PM",
  "discharge_length": 486.740000,
  "start_sustain_ok": false,
  "start_extra_spike_count": 0,
  "end_sustain_ok": true,
  "end_extra_spike_count": 0,
  "pre_discharge_ocv": 24.919230,
  "pre_discharge_loaded_v": 24.551372,
  "pre_discharge_loaded_i": 6.224189,
  "pre_discharge_internal_resisitance": 0.059101,
  "pre_discharge_avg_temp": 79.750490,
  "post_discharge_ocv": 22.010272,
  "post_discharge_loaded_v": 21.899488,
  "post_discharge_loaded_i": 5.729147,
  "post_discharge_internal_resisitance": 0.019337,
  "post_discharge_avg_temp": 119.085739,
  "Ah_Final": 4.644098,
  "Wh_Final": 102.543206,
  "initial_temperature": 79.266929,
  "SOH": 0.768914,
  "cba_date": "03/05/25",
  "cba_time": "17:12:52",
  "cba_test_total_time_s": 487.000000,
  "cba_tested_capacity_ah": 4.610000
}

File: Final Dataset/HRB_A_721.json
{
  "cycle_id": "HRB_A_721",
  "main_dat_found": true,
  "discharge_date": "3/5/2025",
  "discharge_start_time": "6:52:02 PM",
  "discharge_length": 484.602000,
  "start_sustain_ok": false,
  "start_extra_spike_count": 0,
  "end_sustain_ok": true,
  "end_extra_spike_count": 0,
  "pre_discharge_ocv": 24.951196,
  "pre_discharge_loaded_v": 24.585098,
  "pre_discharge_loaded_i": 6.225325,
  "pre_discharge_internal_resisitance": 0.058808,
  "pre_discharge_avg_temp": 78.745860,
  "post_discharge_ocv": 22.044845,
  "post_discharge_loaded_v": 21.929276,
  "post_discharge_loaded_i": 5.735878,
  "post_discharge_internal_resisitance": 0.020148,
  "post_discharge_avg_temp": 115.982614,
  "Ah_Final": 4.628912,
  "Wh_Final": 102.120161,
  "initial_temperature": 78.114995,
  "SOH": 0.765742,
  "cba_date": "03/05/25",
  "cba_time": "18:52:02",
  "cba_test_total_time_s": 485.000000,
  "cba_tested_capacity_ah": 4.590000
}

File: Final Dataset/HRB_A_722.json
{
  "cycle_id": "HRB_A_722",
  "main_dat_found": true,
  "discharge_date": "3/5/2025",
  "discharge_start_time": "8:20:16 PM",
  "discharge_length": 501.120000,
  "start_sustain_ok": false,
  "start_extra_spike_count": 0,
  "end_sustain_ok": true,
  "end_extra_spike_count": 0,
  "pre_discharge_ocv": 24.962882,
  "pre_discharge_loaded_v": 24.770057,
  "pre_discharge_loaded_i": 6.288860,
  "pre_discharge_internal_resisitance": 0.030661,
  "pre_discharge_avg_temp": 80.390397,
  "post_discharge_ocv": 21.979836,
  "post_discharge_loaded_v": 21.879153,
  "post_discharge_loaded_i": 5.722902,
  "post_discharge_internal_resisitance": 0.017593,
  "post_discharge_avg_temp": 120.368757,
  "Ah_Final": 4.768517,
  "Wh_Final": 105.554853,
  "initial_temperature": 80.032987,
  "SOH": 0.791497,
  "cba_date": "03/05/25",
  "cba_time": "20:20:16",
  "cba_test_total_time_s": 501.000000,
  "cba_tested_capacity_ah": 4.730000
}

File: Final Dataset/HRB_A_723.json
{
  "cycle_id": "HRB_A_723",
  "main_dat_found": true,
  "discharge_date": "3/6/2025",
  "discharge_start_time": "7:16:10 AM",
  "discharge_length": 466.270000,
  "start_sustain_ok": false,
  "start_extra_spike_count": 0,
  "end_sustain_ok": true,
  "end_extra_spike_count": 0,
  "pre_discharge_ocv": 24.896526,
  "pre_discharge_loaded_v": 24.494019,
  "pre_discharge_loaded_i": 6.118289,
  "pre_discharge_internal_resisitance": 0.065788,
  "pre_discharge_avg_temp": 74.035906,
  "post_discharge_ocv": 22.088015,
  "post_discharge_loaded_v": 21.967715,
  "post_discharge_loaded_i": 5.751558,
  "post_discharge_internal_resisitance": 0.020916,
  "post_discharge_avg_temp": 115.185038,
  "Ah_Final": 4.463856,
  "Wh_Final": 98.086605,
  "initial_temperature": 73.649596,
  "SOH": 0.735497,
  "cba_date": "03/06/25",
  "cba_time": "07:16:12",
  "cba_test_total_time_s": 466.000000,
  "cba_tested_capacity_ah": 4.430000
}

File: Final Dataset/HRB_A_724.json
{
  "cycle_id": "HRB_A_724",
  "main_dat_found": true,
  "discharge_date": "3/6/2025",
  "discharge_start_time": "8:35:16 AM",
  "discharge_length": 490.468000,
  "start_sustain_ok": false,
  "start_extra_spike_count": 0,
  "end_sustain_ok": true,
  "end_extra_spike_count": 0,
  "pre_discharge_ocv": 24.971332,
  "pre_discharge_loaded_v": 24.578902,
  "pre_discharge_loaded_i": 6.268774,
  "pre_discharge_internal_resisitance": 0.062601,
  "pre_discharge_avg_temp": 82.174769,
  "post_discharge_ocv": 21.976780,
  "post_discharge_loaded_v": 21.856106,
  "post_discharge_loaded_i": 5.728827,
  "post_discharge_internal_resisitance": 0.021064,
  "post_discharge_avg_temp": 118.907252,
  "Ah_Final": 4.678204,
  "Wh_Final": 103.417367,
  "initial_temperature": 80.733255,
  "SOH": 0.775469,
  "cba_date": "03/06/25",
  "cba_time": "08:35:17",
  "cba_test_total_time_s": 490.000000,
  "cba_tested_capacity_ah": 4.640000
}

File: Final Dataset/HRB_A_725.json
{
  "cycle_id": "HRB_A_725",
  "main_dat_found": true,
  "discharge_date": "3/6/2025",
  "discharge_start_time": "10:13:15 AM",
  "discharge_length": 478.548000,
  "start_sustain_ok": false,
  "start_extra_spike_count": 0,
  "end_sustain_ok": true,
  "end_extra_spike_count": 0,
  "pre_discharge_ocv": 24.966359,
  "pre_discharge_loaded_v": 24.571371,
  "pre_discharge_loaded_i": 6.195623,
  "pre_discharge_internal_resisitance": 0.063753,
  "pre_discharge_avg_temp": 79.329220,
  "post_discharge_ocv": 22.080583,
  "post_discharge_loaded_v": 21.933703,
  "post_discharge_loaded_i": 5.722689,
  "post_discharge_internal_resisitance": 0.025666,
  "post_discharge_avg_temp": 114.671315,
  "Ah_Final": 4.571295,
  "Wh_Final": 100.823851,
  "initial_temperature": 78.399026,
  "SOH": 0.756022,
  "cba_date": "03/06/25",
  "cba_time": "10:13:15",
  "cba_test_total_time_s": 479.000000,
  "cba_tested_capacity_ah": 4.530000
}

File: Final Dataset/HRB_A_726.json
{
  "cycle_id": "HRB_A_726",
  "main_dat_found": true,
  "discharge_date": "3/6/2025",
  "discharge_start_time": "11:47:33 AM",
  "discharge_length": 479.260000,
  "start_sustain_ok": false,
  "start_extra_spike_count": 0,
  "end_sustain_ok": true,
  "end_extra_spike_count": 0,
  "pre_discharge_ocv": 24.954095,
  "pre_discharge_loaded_v": 24.586830,
  "pre_discharge_loaded_i": 6.213461,
  "pre_discharge_internal_resisitance": 0.059108,
  "pre_discharge_avg_temp": 79.582700,
  "post_discharge_ocv": 22.023451,
  "post_discharge_loaded_v": 21.908348,
  "post_discharge_loaded_i": 5.748141,
  "post_discharge_internal_resisitance": 0.020024,
  "post_discharge_avg_temp": 115.972613,
  "Ah_Final": 4.577560,
  "Wh_Final": 101.053029,
  "initial_temperature": 78.924703,
  "SOH": 0.757740,
  "cba_date": "03/06/25",
  "cba_time": "11:47:34",
  "cba_test_total_time_s": 479.000000,
  "cba_tested_capacity_ah": 4.540000
}

File: Final Dataset/HRB_A_727.json
{
  "cycle_id": "HRB_A_727",
  "main_dat_found": true,
  "discharge_date": "3/6/2025",
  "discharge_start_time": "1:47:36 PM",
  "discharge_length": 477.038000,
  "start_sustain_ok": false,
  "start_extra_spike_count": 0,
  "end_sustain_ok": true,
  "end_extra_spike_count": 0,
  "pre_discharge_ocv": 24.939908,
  "pre_discharge_loaded_v": 24.567072,
  "pre_discharge_loaded_i": 6.166414,
  "pre_discharge_internal_resisitance": 0.060462,
  "pre_discharge_avg_temp": 78.418114,
  "post_discharge_ocv": 22.061878,
  "post_discharge_loaded_v": 21.939681,
  "post_discharge_loaded_i": 5.733587,
  "post_discharge_internal_resisitance": 0.021312,
  "post_discharge_avg_temp": 114.550915,
  "Ah_Final": 4.557562,
  "Wh_Final": 100.509211,
  "initial_temperature": 77.840454,
  "SOH": 0.753663,
  "cba_date": "03/06/25",
  "cba_time": "13:47:38",
  "cba_test_total_time_s": 477.000000,
  "cba_tested_capacity_ah": 4.520000
}

File: Final Dataset/HRB_A_728.json
{
  "cycle_id": "HRB_A_728",
  "main_dat_found": true,
  "discharge_date": "3/6/2025",
  "discharge_start_time": "3:24:45 PM",
  "discharge_length": 483.286000,
  "start_sustain_ok": false,
  "start_extra_spike_count": 0,
  "end_sustain_ok": true,
  "end_extra_spike_count": 0,
  "pre_discharge_ocv": 24.931453,
  "pre_discharge_loaded_v": 24.601787,
  "pre_discharge_loaded_i": 6.201786,
  "pre_discharge_internal_resisitance": 0.053157,
  "pre_discharge_avg_temp": 80.354182,
  "post_discharge_ocv": 22.062789,
  "post_discharge_loaded_v": 21.945993,
  "post_discharge_loaded_i": 5.705911,
  "post_discharge_internal_resisitance": 0.020469,
  "post_discharge_avg_temp": 116.087925,
  "Ah_Final": 4.617216,
  "Wh_Final": 101.939474,
  "initial_temperature": 79.835622,
  "SOH": 0.764387,
  "cba_date": "03/06/25",
  "cba_time": "15:24:46",
  "cba_test_total_time_s": 483.000000,
  "cba_tested_capacity_ah": 4.580000
}

File: Final Dataset/HRB_A_73.json
{
  "cycle_id": "HRB_A_73",
  "main_dat_found": true,
  "discharge_date": "2/21/2024",
  "discharge_start_time": "10:51:34 AM",
  "discharge_length": 612.926000,
  "start_sustain_ok": false,
  "start_extra_spike_count": 0,
  "end_sustain_ok": true,
  "end_extra_spike_count": 0,
  "pre_discharge_ocv": 24.949052,
  "pre_discharge_loaded_v": 24.644424,
  "pre_discharge_loaded_i": 6.186830,
  "pre_discharge_internal_resisitance": 0.049238,
  "pre_discharge_avg_temp": 71.777156,
  "post_discharge_ocv": 21.888851,
  "post_discharge_loaded_v": 21.798641,
  "post_discharge_loaded_i": 5.621066,
  "post_discharge_internal_resisitance": 0.016049,
  "post_discharge_avg_temp": 121.927061,
  "Ah_Final": 5.801303,
  "Wh_Final": 129.046712,
  "initial_temperature": 71.440889,
  "SOH": 0.967649,
  "cba_date": "02/21/24",
  "cba_time": "10:51:38",
  "cba_test_total_time_s": 613.000000,
  "cba_tested_capacity_ah": 5.760000
}

File: Final Dataset/HRB_A_730.json
{
  "cycle_id": "HRB_A_730",
  "main_dat_found": true,
  "discharge_date": "3/6/2025",
  "discharge_start_time": "7:01:20 PM",
  "discharge_length": 488.264000,
  "start_sustain_ok": false,
  "start_extra_spike_count": 0,
  "end_sustain_ok": true,
  "end_extra_spike_count": 0,
  "pre_discharge_ocv": 24.961344,
  "pre_discharge_loaded_v": 24.623464,
  "pre_discharge_loaded_i": 6.284794,
  "pre_discharge_internal_resisitance": 0.053762,
  "pre_discharge_avg_temp": 78.577960,
  "post_discharge_ocv": 22.001368,
  "post_discharge_loaded_v": 21.892901,
  "post_discharge_loaded_i": 5.733788,
  "post_discharge_internal_resisitance": 0.018917,
  "post_discharge_avg_temp": 115.888471,
  "Ah_Final": 4.665972,
  "Wh_Final": 103.074903,
  "initial_temperature": 77.975194,
  "SOH": 0.772901,
  "cba_date": "03/06/25",
  "cba_time": "19:01:22",
  "cba_test_total_time_s": 488.000000,
  "cba_tested_capacity_ah": 4.620000
}

File: Final Dataset/HRB_A_731.json
{
  "cycle_id": "HRB_A_731",
  "main_dat_found": true,
  "discharge_date": "3/6/2025",
  "discharge_start_time": "8:37:21 PM",
  "discharge_length": 472.756000,
  "start_sustain_ok": false,
  "start_extra_spike_count": 0,
  "end_sustain_ok": true,
  "end_extra_spike_count": 0,
  "pre_discharge_ocv": 24.923518,
  "pre_discharge_loaded_v": 24.525708,
  "pre_discharge_loaded_i": 6.271982,
  "pre_discharge_internal_resisitance": 0.063427,
  "pre_discharge_avg_temp": 80.935016,
  "post_discharge_ocv": 22.056253,
  "post_discharge_loaded_v": 21.922308,
  "post_discharge_loaded_i": 5.759944,
  "post_discharge_internal_resisitance": 0.023255,
  "post_discharge_avg_temp": 115.647706,
  "Ah_Final": 4.527642,
  "Wh_Final": 99.833771,
  "initial_temperature": 80.704788,
  "SOH": 0.748598,
  "cba_date": "03/06/25",
  "cba_time": "20:37:21",
  "cba_test_total_time_s": 473.000000,
  "cba_tested_capacity_ah": 4.480000
}

File: Final Dataset/HRB_A_732.json
{
  "cycle_id": "HRB_A_732",
  "main_dat_found": true,
  "discharge_date": "3/7/2025",
  "discharge_start_time": "7:13:45 AM",
  "discharge_length": 465.500000,
  "start_sustain_ok": false,
  "start_extra_spike_count": 0,
  "end_sustain_ok": true,
  "end_extra_spike_count": 0,
  "pre_discharge_ocv": 24.907083,
  "pre_discharge_loaded_v": 24.497009,
  "pre_discharge_loaded_i": 6.113632,
  "pre_discharge_internal_resisitance": 0.067075,
  "pre_discharge_avg_temp": 74.849701,
  "post_discharge_ocv": 22.049227,
  "post_discharge_loaded_v": 21.922944,
  "post_discharge_loaded_i": 5.735601,
  "post_discharge_internal_resisitance": 0.022017,
  "post_discharge_avg_temp": 112.401877,
  "Ah_Final": 4.456598,
  "Wh_Final": 97.935477,
  "initial_temperature": 74.205635,
  "SOH": 0.734364,
  "cba_date": "03/07/25",
  "cba_time": "07:13:47",
  "cba_test_total_time_s": 466.000000,
  "cba_tested_capacity_ah": 4.430000
}

File: Final Dataset/HRB_A_733.json
{
  "cycle_id": "HRB_A_733",
  "main_dat_found": true,
  "discharge_date": "3/7/2025",
  "discharge_start_time": "8:40:15 AM",
  "discharge_length": 469.680000,
  "start_sustain_ok": false,
  "start_extra_spike_count": 0,
  "end_sustain_ok": true,
  "end_extra_spike_count": 0,
  "pre_discharge_ocv": 24.958912,
  "pre_discharge_loaded_v": 24.584847,
  "pre_discharge_loaded_i": 6.179550,
  "pre_discharge_internal_resisitance": 0.060533,
  "pre_discharge_avg_temp": 79.641757,
  "post_discharge_ocv": 22.049948,
  "post_discharge_loaded_v": 21.926895,
  "post_discharge_loaded_i": 5.726573,
  "post_discharge_internal_resisitance": 0.021488,
  "post_discharge_avg_temp": 113.681450,
  "Ah_Final": 4.478835,
  "Wh_Final": 98.798725,
  "initial_temperature": 78.834244,
  "SOH": 0.740837,
  "cba_date": "03/07/25",
  "cba_time": "08:40:19",
  "cba_test_total_time_s": 470.000000,
  "cba_tested_capacity_ah": 4.450000
}

File: Final Dataset/HRB_A_734.json
{
  "cycle_id": "HRB_A_734",
  "main_dat_found": true,
  "discharge_date": "3/7/2025",
  "discharge_start_time": "10:15:41 AM",
  "discharge_length": 479.390000,
  "start_sustain_ok": false,
  "start_extra_spike_count": 0,
  "end_sustain_ok": true,
  "end_extra_spike_count": 0,
  "pre_discharge_ocv": 24.951167,
  "pre_discharge_loaded_v": 24.569797,
  "pre_discharge_loaded_i": 6.189570,
  "pre_discharge_internal_resisitance": 0.061615,
  "pre_discharge_avg_temp": 78.697845,
  "post_discharge_ocv": 22.005084,
  "post_discharge_loaded_v": 21.879900,
  "post_discharge_loaded_i": 5.653638,
  "post_discharge_internal_resisitance": 0.022142,
  "post_discharge_avg_temp": 112.208828,
  "Ah_Final": 4.576330,
  "Wh_Final": 101.013856,
  "initial_temperature": 77.901182,
  "SOH": 0.757447,
  "cba_date": "03/07/25",
  "cba_time": "10:15:41",
  "cba_test_total_time_s": 479.000000,
  "cba_tested_capacity_ah": 4.540000
}

File: Final Dataset/HRB_A_735.json
{
  "cycle_id": "HRB_A_735",
  "main_dat_found": true,
  "discharge_date": "3/7/2025",
  "discharge_start_time": "12:26:19 PM",
  "discharge_length": 477.758000,
  "start_sustain_ok": false,
  "start_extra_spike_count": 0,
  "end_sustain_ok": true,
  "end_extra_spike_count": 0,
  "pre_discharge_ocv": 24.923052,
  "pre_discharge_loaded_v": 24.559302,
  "pre_discharge_loaded_i": 6.124821,
  "pre_discharge_internal_resisitance": 0.059389,
  "pre_discharge_avg_temp": 77.458372,
  "post_discharge_ocv": 22.019776,
  "post_discharge_loaded_v": 21.894969,
  "post_discharge_loaded_i": 5.748109,
  "post_discharge_internal_resisitance": 0.021713,
  "post_discharge_avg_temp": 115.026685,
  "Ah_Final": 4.596417,
  "Wh_Final": 101.403877,
  "initial_temperature": 76.866278,
  "SOH": 0.760371,
  "cba_date": "03/07/25",
  "cba_time": "12:26:19",
  "cba_test_total_time_s": 478.000000,
  "cba_tested_capacity_ah": 4.520000
}

File: Final Dataset/HRB_A_736.json
{
  "cycle_id": "HRB_A_736",
  "main_dat_found": true,
  "discharge_date": "3/7/2025",
  "discharge_start_time": "2:22:51 PM",
  "discharge_length": 480.998000,
  "start_sustain_ok": false,
  "start_extra_spike_count": 0,
  "end_sustain_ok": true,
  "end_extra_spike_count": 0,
  "pre_discharge_ocv": 24.974042,
  "pre_discharge_loaded_v": 24.593837,
  "pre_discharge_loaded_i": 6.230391,
  "pre_discharge_internal_resisitance": 0.061024,
  "pre_discharge_avg_temp": 80.224801,
  "post_discharge_ocv": 22.035073,
  "post_discharge_loaded_v": 21.915520,
  "post_discharge_loaded_i": 5.747650,
  "post_discharge_internal_resisitance": 0.020800,
  "post_discharge_avg_temp": 115.521379,
  "Ah_Final": 4.595297,
  "Wh_Final": 101.436531,
  "initial_temperature": 79.469355,
  "SOH": 0.760616,
  "cba_date": "03/07/25",
  "cba_time": "14:22:52",
  "cba_test_total_time_s": 481.000000,
  "cba_tested_capacity_ah": 4.550000
}

File: Final Dataset/HRB_A_737.json
{
  "cycle_id": "HRB_A_737",
  "main_dat_found": true,
  "discharge_date": "3/7/2025",
  "discharge_start_time": "4:02:33 PM",
  "discharge_length": 461.236000,
  "start_sustain_ok": false,
  "start_extra_spike_count": 0,
  "end_sustain_ok": true,
  "end_extra_spike_count": 0,
  "pre_discharge_ocv": 24.922353,
  "pre_discharge_loaded_v": 24.521360,
  "pre_discharge_loaded_i": 6.285544,
  "pre_discharge_internal_resisitance": 0.063796,
  "pre_discharge_avg_temp": 80.305696,
  "post_discharge_ocv": 22.096498,
  "post_discharge_loaded_v": 21.959036,
  "post_discharge_loaded_i": 5.752160,
  "post_discharge_internal_resisitance": 0.023897,
  "post_discharge_avg_temp": 112.099662,
  "Ah_Final": 4.419207,
  "Wh_Final": 97.396505,
  "initial_temperature": 79.578879,
  "SOH": 0.730322,
  "cba_date": "03/07/25",
  "cba_time": "16:02:33",
  "cba_test_total_time_s": 461.000000,
  "cba_tested_capacity_ah": 4.370000
}

File: Final Dataset/HRB_A_738.json
{
  "cycle_id": "HRB_A_738",
  "main_dat_found": true,
  "discharge_date": "3/7/2025",
  "discharge_start_time": "5:36:44 PM",
  "discharge_length": 470.604000,
  "start_sustain_ok": false,
  "start_extra_spike_count": 0,
  "end_sustain_ok": true,
  "end_extra_spike_count": 0,
  "pre_discharge_ocv": 24.931219,
  "pre_discharge_loaded_v": 24.488202,
  "pre_discharge_loaded_i": 6.127997,
  "pre_discharge_internal_resisitance": 0.072294,
  "pre_discharge_avg_temp": 80.300873,
  "post_discharge_ocv": 22.064243,
  "post_discharge_loaded_v": 21.933318,
  "post_discharge_loaded_i": 5.739548,
  "post_discharge_internal_resisitance": 0.022811,
  "post_discharge_avg_temp": 114.587893,
  "Ah_Final": 4.496450,
  "Wh_Final": 99.136486,
  "initial_temperature": 79.556652,
  "SOH": 0.743369,
  "cba_date": "03/07/25",
  "cba_time": "17:36:45",
  "cba_test_total_time_s": 471.000000,
  "cba_tested_capacity_ah": 4.460000
}

File: Final Dataset/HRB_A_739.json
{
  "cycle_id": "HRB_A_739",
  "main_dat_found": true,
  "discharge_date": "3/10/2025",
  "discharge_start_time": "8:33:48 AM",
  "discharge_length": 466.354000,
  "start_sustain_ok": false,
  "start_extra_spike_count": 0,
  "end_sustain_ok": true,
  "end_extra_spike_count": 0,
  "pre_discharge_ocv": 24.902817,
  "pre_discharge_loaded_v": 24.525606,
  "pre_discharge_loaded_i": 6.322180,
  "pre_discharge_internal_resisitance": 0.059665,
  "pre_discharge_avg_temp": 77.819059,
  "post_discharge_ocv": 22.083382,
  "post_discharge_loaded_v": 21.956229,
  "post_discharge_loaded_i": 5.753066,
  "post_discharge_internal_resisitance": 0.022102,
  "post_discharge_avg_temp": 112.268819,
  "Ah_Final": 4.475792,
  "Wh_Final": 98.603885,
  "initial_temperature": 77.207241,
  "SOH": 0.739376,
  "cba_date": "03/10/25",
  "cba_time": "08:33:48",
  "cba_test_total_time_s": 467.000000,
  "cba_tested_capacity_ah": 4.420000
}

File: Final Dataset/HRB_A_740.json
{
  "cycle_id": "HRB_A_740",
  "main_dat_found": true,
  "discharge_date": "3/10/2025",
  "discharge_start_time": "10:21:23 AM",
  "discharge_length": 475.944000,
  "start_sustain_ok": false,
  "start_extra_spike_count": 0,
  "end_sustain_ok": true,
  "end_extra_spike_count": 0,
  "pre_discharge_ocv": 24.944665,
  "pre_discharge_loaded_v": 24.577901,
  "pre_discharge_loaded_i": 6.168547,
  "pre_discharge_internal_resisitance": 0.059457,
  "pre_discharge_avg_temp": 79.784092,
  "post_discharge_ocv": 22.012354,
  "post_discharge_loaded_v": 21.891018,
  "post_discharge_loaded_i": 5.736409,
  "post_discharge_internal_resisitance": 0.021152,
  "post_discharge_avg_temp": 115.793848,
  "Ah_Final": 4.544892,
  "Wh_Final": 100.210771,
  "initial_temperature": 78.588801,
  "SOH": 0.751425,
  "cba_date": "03/10/25",
  "cba_time": "10:21:24",
  "cba_test_total_time_s": 476.000000,
  "cba_tested_capacity_ah": 4.510000
}

File: Final Dataset/HRB_A_741.json
{
  "cycle_id": "HRB_A_741",
  "main_dat_found": true,
  "discharge_date": "3/10/2025",
  "discharge_start_time": "12:37:44 PM",
  "discharge_length": 479.120000,
  "start_sustain_ok": false,
  "start_extra_spike_count": 0,
  "end_sustain_ok": true,
  "end_extra_spike_count": 0,
  "pre_discharge_ocv": 24.941897,
  "pre_discharge_loaded_v": 24.603511,
  "pre_discharge_loaded_i": 6.142885,
  "pre_discharge_internal_resisitance": 0.055086,
  "pre_discharge_avg_temp": 79.154190,
  "post_discharge_ocv": 22.025109,
  "post_discharge_loaded_v": 21.908640,
  "post_discharge_loaded_i": 5.714864,
  "post_discharge_internal_resisitance": 0.020380,
  "post_discharge_avg_temp": 116.499415,
  "Ah_Final": 4.558537,
  "Wh_Final": 100.704005,
  "initial_temperature": 78.564763,
  "SOH": 0.755123,
  "cba_date": "03/10/25",
  "cba_time": "12:37:44",
  "cba_test_total_time_s": 479.000000,
  "cba_tested_capacity_ah": 4.530000
}

File: Final Dataset/HRB_A_742.json
{
  "cycle_id": "HRB_A_742",
  "main_dat_found": true,
  "discharge_date": "3/10/2025",
  "discharge_start_time": "2:57:33 PM",
  "discharge_length": 486.000000,
  "start_sustain_ok": false,
  "start_extra_spike_count": 0,
  "end_sustain_ok": true,
  "end_extra_spike_count": 0,
  "pre_discharge_ocv": 24.969330,
  "pre_discharge_loaded_v": 24.745405,
  "pre_discharge_loaded_i": 6.178968,
  "pre_discharge_internal_resisitance": 0.036240,
  "pre_discharge_avg_temp": 78.176012,
  "post_discharge_ocv": 22.059919,
  "post_discharge_loaded_v": 21.950266,
  "post_discharge_loaded_i": 5.660684,
  "post_discharge_internal_resisitance": 0.019371,
  "post_discharge_avg_temp": 114.551636,
  "Ah_Final": 4.622112,
  "Wh_Final": 102.189340,
  "initial_temperature": 77.573507,
  "SOH": 0.766261,
  "cba_date": "03/10/25",
  "cba_time": "14:57:34",
  "cba_test_total_time_s": 486.000000,
  "cba_tested_capacity_ah": 4.590000
}

File: Final Dataset/HRB_A_743.json
{
  "cycle_id": "HRB_A_743",
  "main_dat_found": true,
  "discharge_date": "3/10/2025",
  "discharge_start_time": "4:38:55 PM",
  "discharge_length": 468.502000,
  "start_sustain_ok": false,
  "start_extra_spike_count": 0,
  "end_sustain_ok": true,
  "end_extra_spike_count": 0,
  "pre_discharge_ocv": 24.924625,
  "pre_discharge_loaded_v": 24.553146,
  "pre_discharge_loaded_i": 5.689837,
  "pre_discharge_internal_resisitance": 0.065288,
  "pre_discharge_avg_temp": 79.842087,
  "post_discharge_ocv": 22.021417,
  "post_discharge_loaded_v": 21.891572,
  "post_discharge_loaded_i": 5.731024,
  "post_discharge_internal_resisitance": 0.022656,
  "post_discharge_avg_temp": 113.681314,
  "Ah_Final": 4.474673,
  "Wh_Final": 98.635928,
  "initial_temperature": 79.024017,
  "SOH": 0.739616,
  "cba_date": "03/10/25",
  "cba_time": "16:38:56",
  "cba_test_total_time_s": 469.000000,
  "cba_tested_capacity_ah": 4.440000
}

File: Final Dataset/HRB_A_744.json
{
  "cycle_id": "HRB_A_744",
  "main_dat_found": true,
  "discharge_date": "3/10/2025",
  "discharge_start_time": "6:18:20 PM",
  "discharge_length": 471.376000,
  "start_sustain_ok": false,
  "start_extra_spike_count": 0,
  "end_sustain_ok": true,
  "end_extra_spike_count": 0,
  "pre_discharge_ocv": 24.944509,
  "pre_discharge_loaded_v": 24.585674,
  "pre_discharge_loaded_i": 6.154861,
  "pre_discharge_internal_resisitance": 0.058301,
  "pre_discharge_avg_temp": 79.329325,
  "post_discharge_ocv": 22.022411,
  "post_discharge_loaded_v": 21.895841,
  "post_discharge_loaded_i": 5.754363,
  "post_discharge_internal_resisitance": 0.021996,
  "post_discharge_avg_temp": 113.688395,
  "Ah_Final": 4.509932,
  "Wh_Final": 99.448697,
  "initial_temperature": 78.725439,
  "SOH": 0.745710,
  "cba_date": "03/10/25",
  "cba_time": "18:18:21",
  "cba_test_total_time_s": 471.000000,
  "cba_tested_capacity_ah": 4.470000
}

File: Final Dataset/HRB_A_745.json
{
  "cycle_id": "HRB_A_745",
  "main_dat_found": true,
  "discharge_date": "3/10/2025",
  "discharge_start_time": "8:08:02 PM",
  "discharge_length": 467.814000,
  "start_sustain_ok": false,
  "start_extra_spike_count": 0,
  "end_sustain_ok": true,
  "end_extra_spike_count": 0,
  "pre_discharge_ocv": 24.942090,
  "pre_discharge_loaded_v": 24.546889,
  "pre_discharge_loaded_i": 6.156277,
  "pre_discharge_internal_resisitance": 0.064195,
  "pre_discharge_avg_temp": 78.651377,
  "post_discharge_ocv": 22.054152,
  "post_discharge_loaded_v": 21.922646,
  "post_discharge_loaded_i": 5.737477,
  "post_discharge_internal_resisitance": 0.022921,
  "post_discharge_avg_temp": 112.026830,
  "Ah_Final": 4.470869,
  "Wh_Final": 98.541774,
  "initial_temperature": 78.157378,
  "SOH": 0.738910,
  "cba_date": "03/10/25",
  "cba_time": "20:08:03",
  "cba_test_total_time_s": 468.000000,
  "cba_tested_capacity_ah": 4.440000
}

File: Final Dataset/HRB_A_746.json
{
  "cycle_id": "HRB_A_746",
  "main_dat_found": true,
  "discharge_date": "3/11/2025",
  "discharge_start_time": "7:34:15 AM",
  "discharge_length": 456.570000,
  "start_sustain_ok": false,
  "start_extra_spike_count": 0,
  "end_sustain_ok": true,
  "end_extra_spike_count": 0,
  "pre_discharge_ocv": 24.880425,
  "pre_discharge_loaded_v": 24.503710,
  "pre_discharge_loaded_i": 6.325812,
  "pre_discharge_internal_resisitance": 0.059552,
  "pre_discharge_avg_temp": 75.547466,
  "post_discharge_ocv": 22.066222,
  "post_discharge_loaded_v": 21.921170,
  "post_discharge_loaded_i": 5.744113,
  "post_discharge_internal_resisitance": 0.025252,
  "post_discharge_avg_temp": 111.685687,
  "Ah_Final": 4.384041,
  "Wh_Final": 96.379255,
  "initial_temperature": 74.715497,
  "SOH": 0.722694,
  "cba_date": "03/11/25",
  "cba_time": "07:34:17",
  "cba_test_total_time_s": 457.000000,
  "cba_tested_capacity_ah": 4.340000
}

File: Final Dataset/HRB_A_747.json
{
  "cycle_id": "HRB_A_747",
  "main_dat_found": true,
  "discharge_date": "3/11/2025",
  "discharge_start_time": "9:04:25 AM",
  "discharge_length": 471.016000,
  "start_sustain_ok": false,
  "start_extra_spike_count": 0,
  "end_sustain_ok": true,
  "end_extra_spike_count": 0,
  "pre_discharge_ocv": 24.927464,
  "pre_discharge_loaded_v": 24.588572,
  "pre_discharge_loaded_i": 6.378811,
  "pre_discharge_internal_resisitance": 0.053128,
  "pre_discharge_avg_temp": 81.228363,
  "post_discharge_ocv": 21.991908,
  "post_discharge_loaded_v": 21.826288,
  "post_discharge_loaded_i": 5.753474,
  "post_discharge_internal_resisitance": 0.028786,
  "post_discharge_avg_temp": 115.239980,
  "Ah_Final": 4.517234,
  "Wh_Final": 99.708671,
  "initial_temperature": 81.019816,
  "SOH": 0.747660,
  "cba_date": "03/11/25",
  "cba_time": "09:04:26",
  "cba_test_total_time_s": 471.000000,
  "cba_tested_capacity_ah": 4.460000
}

File: Final Dataset/HRB_A_748.json
{
  "cycle_id": "HRB_A_748",
  "main_dat_found": true,
  "discharge_date": "3/11/2025",
  "discharge_start_time": "10:36:37 AM",
  "discharge_length": 458.670000,
  "start_sustain_ok": false,
  "start_extra_spike_count": 0,
  "end_sustain_ok": true,
  "end_extra_spike_count": 0,
  "pre_discharge_ocv": 24.936870,
  "pre_discharge_loaded_v": 24.521535,
  "pre_discharge_loaded_i": 6.273770,
  "pre_discharge_internal_resisitance": 0.066202,
  "pre_discharge_avg_temp": 80.309067,
  "post_discharge_ocv": 22.151654,
  "post_discharge_loaded_v": 21.975769,
  "post_discharge_loaded_i": 5.725544,
  "post_discharge_internal_resisitance": 0.030719,
  "post_discharge_avg_temp": 112.476100,
  "Ah_Final": 4.395409,
  "Wh_Final": 96.890779,
  "initial_temperature": 79.821705,
  "SOH": 0.726530,
  "cba_date": "03/11/25",
  "cba_time": "10:36:40",
  "cba_test_total_time_s": 459.000000,
  "cba_tested_capacity_ah": 4.350000
}
