Repository: leewhitcher/LithiumPolymerLongevityModeling

# SciTechForum2027
Data storage repository for the lithium polymer battery life cycle study described in the AIAA SciTech Forum 2027 conference paper "Longevity Modeling of Lithium Polymer Batteries for Advanced Air Mobility"

File: Final Dataset/HRB_B_112.json
{
  "cycle_id": "HRB_B_112",
  "main_dat_found": true,
  "discharge_date": "3/14/2024",
  "discharge_start_time": "3:15:40 PM",
  "discharge_length": 617.688000,
  "start_sustain_ok": false,
  "start_extra_spike_count": 0,
  "end_sustain_ok": true,
  "end_extra_spike_count": 0,
  "pre_discharge_ocv": 24.984156,
  "pre_discharge_loaded_v": 24.669194,
  "pre_discharge_loaded_i": 6.277247,
  "pre_discharge_internal_resisitance": 0.050175,
  "pre_discharge_avg_temp": 75.542628,
  "post_discharge_ocv": 21.777244,
  "post_discharge_loaded_v": 21.672662,
  "post_discharge_loaded_i": 5.630524,
  "post_discharge_internal_resisitance": 0.018574,
  "post_discharge_avg_temp": 124.390559,
  "Ah_Final": 5.843881,
  "Wh_Final": 130.252707,
  "initial_temperature": 75.148319,
  "SOH": 0.981038,
  "cba_date": "03/14/24",
  "cba_time": "15:15:40",
  "cba_test_total_time_s": 618.000000,
  "cba_tested_capacity_ah": 5.790000
}

File: Final Dataset/HRB_B_113.json
{
  "cycle_id": "HRB_B_113",
  "main_dat_found": true,
  "discharge_date": "3/14/2024",
  "discharge_start_time": "6:41:34 PM",
  "discharge_length": 614.696000,
  "start_sustain_ok": false,
  "start_extra_spike_count": 0,
  "end_sustain_ok": true,
  "end_extra_spike_count": 0,
  "pre_discharge_ocv": 24.967353,
  "pre_discharge_loaded_v": 24.704881,
  "pre_discharge_loaded_i": 6.213901,
  "pre_discharge_internal_resisitance": 0.042239,
  "pre_discharge_avg_temp": 77.242262,
  "post_discharge_ocv": 21.856219,
  "post_discharge_loaded_v": 21.744708,
  "post_discharge_loaded_i": 5.637462,
  "post_discharge_internal_resisitance": 0.019780,
  "post_discharge_avg_temp": 125.314696,
  "Ah_Final": 5.804648,
  "Wh_Final": 129.423568,
  "initial_temperature": 76.802386,
  "SOH": 0.974793,
  "cba_date": "03/14/24",
  "cba_time": "18:41:37",
  "cba_test_total_time_s": 617.000000,
  "cba_tested_capacity_ah": 5.760000
}

File: Final Dataset/HRB_B_114.json
{
  "cycle_id": "HRB_B_114",
  "main_dat_found": true,
  "discharge_date": "3/15/2024",
  "discharge_start_time": "11:29:09 AM",
  "discharge_length": 607.370000,
  "start_sustain_ok": false,
  "start_extra_spike_count": 0,
  "end_sustain_ok": true,
  "end_extra_spike_count": 0,
  "pre_discharge_ocv": 24.930250,
  "pre_discharge_loaded_v": 24.636614,
  "pre_discharge_loaded_i": 6.132334,
  "pre_discharge_internal_resisitance": 0.047883,
  "pre_discharge_avg_temp": 73.956757,
  "post_discharge_ocv": 21.831550,
  "post_discharge_loaded_v": 21.725208,
  "post_discharge_loaded_i": 5.640326,
  "post_discharge_internal_resisitance": 0.018854,
  "post_discharge_avg_temp": 121.225262,
  "Ah_Final": 5.741643,
  "Wh_Final": 127.784954,
  "initial_temperature": 73.561667,
  "SOH": 0.962452,
  "cba_date": "03/15/24",
  "cba_time": "11:29:09",
  "cba_test_total_time_s": 608.000000,
  "cba_tested_capacity_ah": 5.700000
}

File: Final Dataset/HRB_B_115.json
{
  "cycle_id": "HRB_B_115",
  "main_dat_found": true,
  "discharge_date": "3/15/2024",
  "discharge_start_time": "2:14:46 PM",
  "discharge_length": 612.764000,
  "start_sustain_ok": false,
  "start_extra_spike_count": 0,
  "end_sustain_ok": true,
  "end_extra_spike_count": 0,
  "pre_discharge_ocv": 24.947652,
  "pre_discharge_loaded_v": 24.673767,
  "pre_discharge_loaded_i": 6.246575,
  "pre_discharge_internal_resisitance": 0.043846,
  "pre_discharge_avg_temp": 74.753517,
  "post_discharge_ocv": 21.825130,
  "post_discharge_loaded_v": 21.704031,
  "post_discharge_loaded_i": 5.639439,
  "post_discharge_internal_resisitance": 0.021474,
  "post_discharge_avg_temp": 123.654486,
  "Ah_Final": 5.796430,
  "Wh_Final": 129.161781,
  "initial_temperature": 74.353660,
  "SOH": 0.972822,
  "cba_date": "03/15/24",
  "cba_time": "14:14:46",
  "cba_test_total_time_s": 613.000000,
  "cba_tested_capacity_ah": 5.750000
}

File: Final Dataset/HRB_B_116.json
{
  "cycle_id": "HRB_B_116",
  "main_dat_found": true,
  "discharge_date": "3/15/2024",
  "discharge_start_time": "5:50:10 PM",
  "discharge_length": 615.162000,
  "start_sustain_ok": false,
  "start_extra_spike_count": 0,
  "end_sustain_ok": true,
  "end_extra_spike_count": 0,
  "pre_discharge_ocv": 24.577573,
  "pre_discharge_loaded_v": 24.296466,
  "pre_discharge_loaded_i": 6.230422,
  "pre_discharge_internal_resisitance": 0.045119,
  "pre_discharge_avg_temp": -167.494128,
  "post_discharge_ocv": 21.826187,
  "post_discharge_loaded_v": 21.722691,
  "post_discharge_loaded_i": 5.657433,
  "post_discharge_internal_resisitance": 0.018294,
  "post_discharge_avg_temp": 126.516166,
  "Ah_Final": 5.813233,
  "Wh_Final": 129.671261,
  "initial_temperature": 79.397241,
  "SOH": 0.976659,
  "cba_date": "03/15/24",
  "cba_time": "17:50:10",
  "cba_test_total_time_s": 615.000000,
  "cba_tested_capacity_ah": 5.770000
}

File: Final Dataset/HRB_B_117.json
{
  "cycle_id": "HRB_B_117",
  "main_dat_found": true,
  "discharge_date": "3/15/2024",
  "discharge_start_time": "7:47:50 PM",
  "discharge_length": 614.076000,
  "start_sustain_ok": false,
  "start_extra_spike_count": 0,
  "end_sustain_ok": true,
  "end_extra_spike_count": 0,
  "pre_discharge_ocv": 24.947540,
  "pre_discharge_loaded_v": 24.647004,
  "pre_discharge_loaded_i": 6.262747,
  "pre_discharge_internal_resisitance": 0.047988,
  "pre_discharge_avg_temp": 78.581895,
  "post_discharge_ocv": 21.868953,
  "post_discharge_loaded_v": 21.683734,
  "post_discharge_loaded_i": 5.263862,
  "post_discharge_internal_resisitance": 0.035187,
  "post_discharge_avg_temp": 125.778076,
  "Ah_Final": 5.813355,
  "Wh_Final": 129.609144,
  "initial_temperature": 77.723303,
  "SOH": 0.976191,
  "cba_date": "03/15/24",
  "cba_time": "19:47:50",
  "cba_test_total_time_s": 614.000000,
  "cba_tested_capacity_ah": 5.760000
}

File: Final Dataset/HRB_B_118.json
{
  "cycle_id": "HRB_B_118",
  "main_dat_found": true,
  "discharge_date": "3/25/2024",
  "discharge_start_time": "11:42:27 AM",
  "discharge_length": 597.234000,
  "start_sustain_ok": false,
  "start_extra_spike_count": 0,
  "end_sustain_ok": true,
  "end_extra_spike_count": 0,
  "pre_discharge_ocv": 24.942846,
  "pre_discharge_loaded_v": 24.593995,
  "pre_discharge_loaded_i": 6.074109,
  "pre_discharge_internal_resisitance": 0.057433,
  "pre_discharge_avg_temp": 65.558513,
  "post_discharge_ocv": 21.872202,
  "post_discharge_loaded_v": 21.762611,
  "post_discharge_loaded_i": 5.618842,
  "post_discharge_internal_resisitance": 0.019504,
  "post_discharge_avg_temp": 117.995394,
  "Ah_Final": 5.658920,
  "Wh_Final": 125.391814,
  "initial_temperature": 65.680319,
  "SOH": 0.944427,
  "cba_date": "03/25/24",
  "cba_time": "11:42:27",
  "cba_test_total_time_s": 597.000000,
  "cba_tested_capacity_ah": 5.640000
}

File: Final Dataset/HRB_B_119.json
{
  "cycle_id": "HRB_B_119",
  "main_dat_found": true,
  "discharge_date": "3/25/2024",
  "discharge_start_time": "2:31:42 PM",
  "discharge_length": 611.354000,
  "start_sustain_ok": false,
  "start_extra_spike_count": 0,
  "end_sustain_ok": true,
  "end_extra_spike_count": 0,
  "pre_discharge_ocv": 24.957443,
  "pre_discharge_loaded_v": 24.689182,
  "pre_discharge_loaded_i": 6.231066,
  "pre_discharge_internal_resisitance": 0.043052,
  "pre_discharge_avg_temp": 72.215842,
  "post_discharge_ocv": 21.875626,
  "post_discharge_loaded_v": 21.785189,
  "post_discharge_loaded_i": 5.628412,
  "post_discharge_internal_resisitance": 0.016068,
  "post_discharge_avg_temp": 121.431804,
  "Ah_Final": 5.782402,
  "Wh_Final": 128.610641,
  "initial_temperature": 71.872534,
  "SOH": 0.968671,
  "cba_date": "03/25/24",
  "cba_time": "14:31:47",
  "cba_test_total_time_s": 611.000000,
  "cba_tested_capacity_ah": 5.750000
}

File: Final Dataset/HRB_B_12.json
{
  "cycle_id": "HRB_B_12",
  "main_dat_found": true,
  "discharge_date": "10/31/2023",
  "discharge_start_time": "8:32:08 AM",
  "discharge_length": 628.718000,
  "start_sustain_ok": false,
  "start_extra_spike_count": 1,
  "end_sustain_ok": true,
  "end_extra_spike_count": 0,
  "pre_discharge_ocv": 24.902951,
  "pre_discharge_loaded_v": 24.722311,
  "pre_discharge_loaded_i": 6.286127,
  "pre_discharge_internal_resisitance": 0.028736,
  "pre_discharge_avg_temp": 74.476926,
  "post_discharge_ocv": 21.761780,
  "post_discharge_loaded_v": 21.682584,
  "post_discharge_loaded_i": 5.641575,
  "post_discharge_internal_resisitance": 0.014038,
  "post_discharge_avg_temp": 123.273688,
  "Ah_Final": 5.972805,
  "Wh_Final": 132.954856,
  "initial_temperature": 73.957576,
  "SOH": 1.001390,
  "cba_date": "10/31/23",
  "cba_time": "08:32:13",
  "cba_test_total_time_s": 629.000000,
  "cba_tested_capacity_ah": 5.900000
}

File: Final Dataset/HRB_B_120.json
{
  "cycle_id": "HRB_B_120",
  "main_dat_found": true,
  "discharge_date": "3/25/2024",
  "discharge_start_time": "5:54:33 PM",
  "discharge_length": 602.340000,
  "start_sustain_ok": false,
  "start_extra_spike_count": 0,
  "end_sustain_ok": true,
  "end_extra_spike_count": 0,
  "pre_discharge_ocv": 24.928575,
  "pre_discharge_loaded_v": 24.610241,
  "pre_discharge_loaded_i": 6.073550,
  "pre_discharge_internal_resisitance": 0.052413,
  "pre_discharge_avg_temp": 73.047133,
  "post_discharge_ocv": 21.874978,
  "post_discharge_loaded_v": 21.763341,
  "post_discharge_loaded_i": 5.615632,
  "post_discharge_internal_resisitance": 0.019880,
  "post_discharge_avg_temp": 120.629456,
  "Ah_Final": 5.695264,
  "Wh_Final": 126.538378,
  "initial_temperature": 71.984787,
  "SOH": 0.953063,
  "cba_date": "03/25/24",
  "cba_time": "17:54:38",
  "cba_test_total_time_s": 602.000000,
  "cba_tested_capacity_ah": 5.670000
}

File: Final Dataset/HRB_B_121.json
{
  "cycle_id": "HRB_B_121",
  "main_dat_found": true,
  "discharge_date": "3/25/2024",
  "discharge_start_time": "8:13:42 PM",
  "discharge_length": 608.892000,
  "start_sustain_ok": false,
  "start_extra_spike_count": 0,
  "end_sustain_ok": true,
  "end_extra_spike_count": 0,
  "pre_discharge_ocv": 24.574045,
  "pre_discharge_loaded_v": 24.225304,
  "pre_discharge_loaded_i": 6.199944,
  "pre_discharge_internal_resisitance": 0.056249,
  "pre_discharge_avg_temp": -167.914578,
  "post_discharge_ocv": 21.859952,
  "post_discharge_loaded_v": 21.724547,
  "post_discharge_loaded_i": 5.634637,
  "post_discharge_internal_resisitance": 0.024031,
  "post_discharge_avg_temp": 121.877904,
  "Ah_Final": 5.773836,
  "Wh_Final": 128.191388,
  "initial_temperature": 71.386214,
  "SOH": 0.965513,
  "cba_date": "03/25/24",
  "cba_time": "20:13:42",
  "cba_test_total_time_s": 609.000000,
  "cba_tested_capacity_ah": 5.730000
}

File: Final Dataset/HRB_B_122.json
{
  "cycle_id": "HRB_B_122",
  "main_dat_found": true,
  "discharge_date": "3/26/2024",
  "discharge_start_time": "5:09:25 PM",
  "discharge_length": 600.786000,
  "start_sustain_ok": false,
  "start_extra_spike_count": 0,
  "end_sustain_ok": true,
  "end_extra_spike_count": 0,
  "pre_discharge_ocv": 24.941124,
  "pre_discharge_loaded_v": 24.654319,
  "pre_discharge_loaded_i": 6.270493,
  "pre_discharge_internal_resisitance": 0.045739,
  "pre_discharge_avg_temp": 71.152571,
  "post_discharge_ocv": 21.932801,
  "post_discharge_loaded_v": 21.813016,
  "post_discharge_loaded_i": 5.630040,
  "post_discharge_internal_resisitance": 0.021276,
  "post_discharge_avg_temp": 120.643639,
  "Ah_Final": 5.696875,
  "Wh_Final": 126.523959,
  "initial_temperature": 70.840929,
  "SOH": 0.952954,
  "cba_date": "03/26/24",
  "cba_time": "17:09:26",
  "cba_test_total_time_s": 601.000000,
  "cba_tested_capacity_ah": 5.660000
}

File: Final Dataset/HRB_B_123.json
{
  "cycle_id": "HRB_B_123",
  "main_dat_found": true,
  "discharge_date": "3/26/2024",
  "discharge_start_time": "9:07:37 PM",
  "discharge_length": 610.664000,
  "start_sustain_ok": false,
  "start_extra_spike_count": 0,
  "end_sustain_ok": true,
  "end_extra_spike_count": 0,
  "pre_discharge_ocv": 25.032108,
  "pre_discharge_loaded_v": 24.702494,
  "pre_discharge_loaded_i": 6.203372,
  "pre_discharge_internal_resisitance": 0.053135,
  "pre_discharge_avg_temp": 71.899648,
  "post_discharge_ocv": NaN,
  "post_discharge_loaded_v": NaN,
  "post_discharge_loaded_i": NaN,
  "post_discharge_internal_resisitance": NaN,
  "post_discharge_avg_temp": NaN,
  "Ah_Final": 5.776832,
  "Wh_Final": 128.580427,
  "initial_temperature": 71.564925,
  "SOH": 0.968443,
  "cba_date": "03/26/24",
  "cba_time": "21:07:48",
  "cba_test_total_time_s": 611.000000,
  "cba_tested_capacity_ah": 5.740000
}

File: Final Dataset/HRB_B_124.json
{
  "cycle_id": "HRB_B_124",
  "main_dat_found": true,
  "discharge_date": "3/27/2024",
  "discharge_start_time": "4:00:00 PM",
  "discharge_length": 599.746000,
  "start_sustain_ok": false,
  "start_extra_spike_count": 0,
  "end_sustain_ok": true,
  "end_extra_spike_count": 0,
  "pre_discharge_ocv": 24.946898,
  "pre_discharge_loaded_v": 24.665061,
  "pre_discharge_loaded_i": 6.107710,
  "pre_discharge_internal_resisitance": 0.046144,
  "pre_discharge_avg_temp": 72.721272,
  "post_discharge_ocv": 21.915450,
  "post_discharge_loaded_v": 21.804779,
  "post_discharge_loaded_i": 5.640814,
  "post_discharge_internal_resisitance": 0.019620,
  "post_discharge_avg_temp": 121.377607,
  "Ah_Final": 5.668220,
  "Wh_Final": 125.922347,
  "initial_temperature": 72.082689,
  "SOH": 0.948423,
  "cba_date": "03/27/24",
  "cba_time": "16:00:01",
  "cba_test_total_time_s": 600.000000,
  "cba_tested_capacity_ah": 5.650000
}

File: Final Dataset/HRB_B_125.json
{
  "cycle_id": "HRB_B_125",
  "main_dat_found": true,
  "discharge_date": "3/27/2024",
  "discharge_start_time": "6:28:39 PM",
  "discharge_length": 609.330000,
  "start_sustain_ok": false,
  "start_extra_spike_count": 0,
  "end_sustain_ok": true,
  "end_extra_spike_count": 0,
  "pre_discharge_ocv": 24.990707,
  "pre_discharge_loaded_v": 24.664866,
  "pre_discharge_loaded_i": 6.104246,
  "pre_discharge_internal_resisitance": 0.053379,
  "pre_discharge_avg_temp": 73.991033,
  "post_discharge_ocv": 21.887899,
  "post_discharge_loaded_v": 21.744572,
  "post_discharge_loaded_i": 5.634198,
  "post_discharge_internal_resisitance": 0.025439,
  "post_discharge_avg_temp": 121.983271,
  "Ah_Final": 5.756143,
  "Wh_Final": 128.066554,
  "initial_temperature": 73.447169,
  "SOH": 0.964573,
  "cba_date": "03/27/24",
  "cba_time": "18:28:42",
  "cba_test_total_time_s": 609.000000,
  "cba_tested_capacity_ah": 5.730000
}

File: Final Dataset/HRB_B_126.json
{
  "cycle_id": "HRB_B_126",
  "main_dat_found": true,
  "discharge_date": "3/28/2024",
  "discharge_start_time": "3:22:58 PM",
  "discharge_length": 603.252000,
  "start_sustain_ok": false,
  "start_extra_spike_count": 0,
  "end_sustain_ok": true,
  "end_extra_spike_count": 0,
  "pre_discharge_ocv": 24.965156,
  "pre_discharge_loaded_v": 24.662231,
  "pre_discharge_loaded_i": 6.265821,
  "pre_discharge_internal_resisitance": 0.048346,
  "pre_discharge_avg_temp": 73.773267,
  "post_discharge_ocv": 21.901935,
  "post_discharge_loaded_v": 21.772660,
  "post_discharge_loaded_i": 5.657754,
  "post_discharge_internal_resisitance": 0.022849,
  "post_discharge_avg_temp": 121.834797,
  "Ah_Final": 5.726481,
  "Wh_Final": 127.243645,
  "initial_temperature": 73.458556,
  "SOH": 0.958375,
  "cba_date": "03/28/24",
  "cba_time": "15:22:58",
  "cba_test_total_time_s": 603.000000,
  "cba_tested_capacity_ah": 5.680000
}

File: Final Dataset/HRB_B_127.json
{
  "cycle_id": "HRB_B_127",
  "main_dat_found": true,
  "discharge_date": "3/28/2024",
  "discharge_start_time": "6:07:58 PM",
  "discharge_length": 600.756000,
  "start_sustain_ok": false,
  "start_extra_spike_count": 0,
  "end_sustain_ok": true,
  "end_extra_spike_count": 0,
  "pre_discharge_ocv": 25.000314,
  "pre_discharge_loaded_v": 24.673487,
  "pre_discharge_loaded_i": 6.120485,
  "pre_discharge_internal_resisitance": 0.053399,
  "pre_discharge_avg_temp": 74.267092,
  "post_discharge_ocv": 21.914104,
  "post_discharge_loaded_v": 21.776843,
  "post_discharge_loaded_i": 5.634951,
  "post_discharge_internal_resisitance": 0.024359,
  "post_discharge_avg_temp": 120.995625,
  "Ah_Final": 5.677100,
  "Wh_Final": 126.297911,
  "initial_temperature": 73.889976,
  "SOH": 0.951252,
  "cba_date": "03/28/24",
  "cba_time": "18:08:00",
  "cba_test_total_time_s": 601.000000,
  "cba_tested_capacity_ah": 5.650000
}

File: Final Dataset/HRB_B_128.json
{
  "cycle_id": "HRB_B_128",
  "main_dat_found": true,
  "discharge_date": "3/28/2024",
  "discharge_start_time": "8:20:06 PM",
  "discharge_length": 610.648000,
  "start_sustain_ok": false,
  "start_extra_spike_count": 0,
  "end_sustain_ok": true,
  "end_extra_spike_count": 0,
  "pre_discharge_ocv": 25.011942,
  "pre_discharge_loaded_v": 24.656763,
  "pre_discharge_loaded_i": 6.139701,
  "pre_discharge_internal_resisitance": 0.057850,
  "pre_discharge_avg_temp": 74.223362,
  "post_discharge_ocv": 21.937771,
  "post_discharge_loaded_v": 21.795846,
  "post_discharge_loaded_i": 5.607848,
  "post_discharge_internal_resisitance": 0.025308,
  "post_discharge_avg_temp": 121.167437,
  "Ah_Final": 5.772878,
  "Wh_Final": 128.499499,
  "initial_temperature": 73.587950,
  "SOH": 0.967833,
  "cba_date": "03/28/24",
  "cba_time": "20:20:09",
  "cba_test_total_time_s": 611.000000,
  "cba_tested_capacity_ah": 5.740000
}

File: Final Dataset/HRB_B_129.json
{
  "cycle_id": "HRB_B_129",
  "main_dat_found": true,
  "discharge_date": "3/29/2024",
  "discharge_start_time": "2:06:03 PM",
  "discharge_length": 610.414000,
  "start_sustain_ok": false,
  "start_extra_spike_count": 0,
  "end_sustain_ok": true,
  "end_extra_spike_count": 0,
  "pre_discharge_ocv": 24.948586,
  "pre_discharge_loaded_v": 24.649637,
  "pre_discharge_loaded_i": 6.157606,
  "pre_discharge_internal_resisitance": 0.048549,
  "pre_discharge_avg_temp": 74.848938,
  "post_discharge_ocv": 21.837860,
  "post_discharge_loaded_v": 21.714015,
  "post_discharge_loaded_i": 5.627287,
  "post_discharge_internal_resisitance": 0.022008,
  "post_discharge_avg_temp": 123.137936,
  "Ah_Final": 5.772080,
  "Wh_Final": 128.490039,
  "initial_temperature": 74.471320,
  "SOH": 0.967762,
  "cba_date": "03/29/24",
  "cba_time": "14:06:04",
  "cba_test_total_time_s": 611.000000,
  "cba_tested_capacity_ah": 5.730000
}

File: Final Dataset/HRB_B_13.json
{
  "cycle_id": "HRB_B_13",
  "main_dat_found": true,
  "discharge_date": "10/31/2023",
  "discharge_start_time": "12:43:55 PM",
  "discharge_length": 2.624000,
  "start_sustain_ok": false,
  "start_extra_spike_count": 0,
  "end_sustain_ok": false,
  "end_extra_spike_count": 0,
  "pre_discharge_ocv": 24.917331,
  "pre_discharge_loaded_v": 24.746391,
  "pre_discharge_loaded_i": 6.257090,
  "pre_discharge_internal_resisitance": 0.027319,
  "pre_discharge_avg_temp": 73.294100,
  "post_discharge_ocv": 21.871530,
  "post_discharge_loaded_v": 21.790935,
  "post_discharge_loaded_i": 5.631450,
  "post_discharge_internal_resisitance": 0.014312,
  "post_discharge_avg_temp": 120.974066,
  "Ah_Final": 0.021614,
  "Wh_Final": 0.525999,
  "initial_temperature": 72.956916,
  "SOH": 0.003962,
  "cba_date": "10/31/23",
  "cba_time": "12:43:56",
  "cba_test_total_time_s": 627.000000,
  "cba_tested_capacity_ah": 5.880000
}

File: Final Dataset/HRB_B_130.json
{
  "cycle_id": "HRB_B_130",
  "main_dat_found": true,
  "discharge_date": "3/29/2024",
  "discharge_start_time": "8:21:16 PM",
  "discharge_length": 611.884000,
  "start_sustain_ok": false,
  "start_extra_spike_count": 0,
  "end_sustain_ok": true,
  "end_extra_spike_count": 0,
  "pre_discharge_ocv": 24.939549,
  "pre_discharge_loaded_v": 24.654707,
  "pre_discharge_loaded_i": 6.261109,
  "pre_discharge_internal_resisitance": 0.045494,
  "pre_discharge_avg_temp": 80.731381,
  "post_discharge_ocv": 21.872997,
  "post_discharge_loaded_v": 21.755366,
  "post_discharge_loaded_i": 5.630265,
  "post_discharge_internal_resisitance": 0.020893,
  "post_discharge_avg_temp": 126.929796,
  "Ah_Final": 5.791814,
  "Wh_Final": 129.071353,
  "initial_temperature": 79.373835,
  "SOH": 0.972141,
  "cba_date": "03/29/24",
  "cba_time": "20:21:16",
  "cba_test_total_time_s": 612.000000,
  "cba_tested_capacity_ah": 5.740000
}

File: Final Dataset/HRB_B_131.json
{
  "cycle_id": "HRB_B_131",
  "main_dat_found": true,
  "discharge_date": "4/1/2024",
  "discharge_start_time": "12:06:41 PM",
  "discharge_length": 608.554000,
  "start_sustain_ok": false,
  "start_extra_spike_count": 0,
  "end_sustain_ok": true,
  "end_extra_spike_count": 0,
  "pre_discharge_ocv": 24.928704,
  "pre_discharge_loaded_v": 24.651827,
  "pre_discharge_loaded_i": 6.244401,
  "pre_discharge_internal_resisitance": 0.044340,
  "pre_discharge_avg_temp": 80.679819,
  "post_discharge_ocv": 21.839563,
  "post_discharge_loaded_v": 21.720037,
  "post_discharge_loaded_i": 5.634725,
  "post_discharge_internal_resisitance": 0.021212,
  "post_discharge_avg_temp": 126.716397,
  "Ah_Final": 5.764094,
  "Wh_Final": 128.476830,
  "initial_temperature": 80.113959,
  "SOH": 0.967663,
  "cba_date": "04/01/24",
  "cba_time": "12:06:41",
  "cba_test_total_time_s": 609.000000,
  "cba_tested_capacity_ah": 5.710000
}

File: Final Dataset/HRB_B_132.json
{
  "cycle_id": "HRB_B_132",
  "main_dat_found": true,
  "discharge_date": "4/1/2024",
  "discharge_start_time": "2:40:36 PM",
  "discharge_length": 617.706000,
  "start_sustain_ok": false,
  "start_extra_spike_count": 0,
  "end_sustain_ok": true,
  "end_extra_spike_count": 0,
  "pre_discharge_ocv": 24.973662,
  "pre_discharge_loaded_v": 24.677994,
  "pre_discharge_loaded_i": 6.200401,
  "pre_discharge_internal_resisitance": 0.047685,
  "pre_discharge_avg_temp": 81.004337,
  "post_discharge_ocv": 21.775905,
  "post_discharge_loaded_v": 21.681987,
  "post_discharge_loaded_i": 5.621845,
  "post_discharge_internal_resisitance": 0.016706,
  "post_discharge_avg_temp": 126.686599,
  "Ah_Final": 5.827849,
  "Wh_Final": 130.108468,
  "initial_temperature": 80.569304,
  "SOH": 0.979952,
  "cba_date": "04/01/24",
  "cba_time": "14:40:40",
  "cba_test_total_time_s": 618.000000,
  "cba_tested_capacity_ah": 5.780000
}

File: Final Dataset/HRB_B_133.json
{
  "cycle_id": "HRB_B_133",
  "main_dat_found": true,
  "discharge_date": "4/1/2024",
  "discharge_start_time": "5:10:43 PM",
  "discharge_length": 619.156000,
  "start_sustain_ok": false,
  "start_extra_spike_count": 0,
  "end_sustain_ok": true,
  "end_extra_spike_count": 0,
  "pre_discharge_ocv": 25.006083,
  "pre_discharge_loaded_v": 24.729833,
  "pre_discharge_loaded_i": 6.178807,
  "pre_discharge_internal_resisitance": 0.044709,
  "pre_discharge_avg_temp": 81.117327,
  "post_discharge_ocv": 21.770551,
  "post_discharge_loaded_v": 21.669170,
  "post_discharge_loaded_i": 5.629922,
  "post_discharge_internal_resisitance": 0.018008,
  "post_discharge_avg_temp": 127.084939,
  "Ah_Final": 5.844246,
  "Wh_Final": 130.472989,
  "initial_temperature": 80.778305,
  "SOH": 0.982697,
  "cba_date": "04/01/24",
  "cba_time": "17:10:47",
  "cba_test_total_time_s": 619.000000,
  "cba_tested_capacity_ah": 5.800000
}

File: Final Dataset/HRB_B_134.json
{
  "cycle_id": "HRB_B_134",
  "main_dat_found": true,
  "discharge_date": "4/2/2024",
  "discharge_start_time": "11:58:21 AM",
  "discharge_length": 604.362000,
  "start_sustain_ok": false,
  "start_extra_spike_count": 0,
  "end_sustain_ok": true,
  "end_extra_spike_count": 0,
  "pre_discharge_ocv": -25587.850530,
  "pre_discharge_loaded_v": 24.667576,
  "pre_discharge_loaded_i": 6.265535,
  "pre_discharge_internal_resisitance": -4087.842053,
  "pre_discharge_avg_temp": 77.703830,
  "post_discharge_ocv": 21.838280,
  "post_discharge_loaded_v": 21.746495,
  "post_discharge_loaded_i": 5.638071,
  "post_discharge_internal_resisitance": 0.016279,
  "post_discharge_avg_temp": 125.029500,
  "Ah_Final": 5.730018,
  "Wh_Final": 127.563271,
  "initial_temperature": 77.397649,
  "SOH": 0.960782,
  "cba_date": "04/02/24",
  "cba_time": "11:58:23",
  "cba_test_total_time_s": 604.000000,
  "cba_tested_capacity_ah": 5.680000
}

File: Final Dataset/HRB_B_135.json
{
  "cycle_id": "HRB_B_135",
  "main_dat_found": true,
  "discharge_date": "4/2/2024",
  "discharge_start_time": "6:07:51 PM",
  "discharge_length": 610.312000,
  "start_sustain_ok": false,
  "start_extra_spike_count": 0,
  "end_sustain_ok": true,
  "end_extra_spike_count": 0,
  "pre_discharge_ocv": 24.939796,
  "pre_discharge_loaded_v": 24.653231,
  "pre_discharge_loaded_i": 6.123383,
  "pre_discharge_internal_resisitance": 0.046798,
  "pre_discharge_avg_temp": 79.072244,
  "post_discharge_ocv": 21.888690,
  "post_discharge_loaded_v": 21.783592,
  "post_discharge_loaded_i": 5.612385,
  "post_discharge_internal_resisitance": 0.018726,
  "post_discharge_avg_temp": 124.944083,
  "Ah_Final": 5.761861,
  "Wh_Final": 128.458667,
  "initial_temperature": 78.270301,
  "SOH": 0.967526,
  "cba_date": "04/02/24",
  "cba_time": "18:07:54",
  "cba_test_total_time_s": 610.000000,
  "cba_tested_capacity_ah": 5.730000
}

File: Final Dataset/HRB_B_136.json
{
  "cycle_id": "HRB_B_136",
  "main_dat_found": true,
  "discharge_date": "4/3/2024",
  "discharge_start_time": "4:06:29 PM",
  "discharge_length": 609.324000,
  "start_sustain_ok": false,
  "start_extra_spike_count": 0,
  "end_sustain_ok": true,
  "end_extra_spike_count": 0,
  "pre_discharge_ocv": 24.951779,
  "pre_discharge_loaded_v": 24.680671,
  "pre_discharge_loaded_i": 6.216663,
  "pre_discharge_internal_resisitance": 0.043610,
  "pre_discharge_avg_temp": 73.972470,
  "post_discharge_ocv": 21.858234,
  "post_discharge_loaded_v": 21.759581,
  "post_discharge_loaded_i": 5.599410,
  "post_discharge_internal_resisitance": 0.017618,
  "post_discharge_avg_temp": 122.733669,
  "Ah_Final": 5.760462,
  "Wh_Final": 128.261602,
  "initial_temperature": 73.530670,
  "SOH": 0.966042,
  "cba_date": "04/03/24",
  "cba_time": "16:06:30",
  "cba_test_total_time_s": 609.000000,
  "cba_tested_capacity_ah": 5.720000
}

File: Final Dataset/HRB_B_137.json
{
  "cycle_id": "HRB_B_137",
  "main_dat_found": true,
  "discharge_date": "4/4/2024",
  "discharge_start_time": "12:30:29 PM",
  "discharge_length": 604.218000,
  "start_sustain_ok": false,
  "start_extra_spike_count": 0,
  "end_sustain_ok": true,
  "end_extra_spike_count": 0,
  "pre_discharge_ocv": -19551.740864,
  "pre_discharge_loaded_v": 24.270352,
  "pre_discharge_loaded_i": 6.062618,
  "pre_discharge_internal_resisitance": -3228.969735,
  "pre_discharge_avg_temp": -168.435752,
  "post_discharge_ocv": 21.881661,
  "post_discharge_loaded_v": 21.788211,
  "post_discharge_loaded_i": 5.376830,
  "post_discharge_internal_resisitance": 0.017380,
  "post_discharge_avg_temp": 121.365916,
  "Ah_Final": 5.698891,
  "Wh_Final": 126.712345,
  "initial_temperature": 71.030071,
  "SOH": 0.954373,
  "cba_date": "04/04/24",
  "cba_time": "12:30:31",
  "cba_test_total_time_s": 604.000000,
  "cba_tested_capacity_ah": 5.680000
}

File: Final Dataset/HRB_B_138.json
{
  "cycle_id": "HRB_B_138",
  "main_dat_found": true,
  "discharge_date": "4/4/2024",
  "discharge_start_time": "5:43:00 PM",
  "discharge_length": 610.862000,
  "start_sustain_ok": false,
  "start_extra_spike_count": 0,
  "end_sustain_ok": true,
  "end_extra_spike_count": 0,
  "pre_discharge_ocv": 24.966546,
  "pre_discharge_loaded_v": 24.673642,
  "pre_discharge_loaded_i": 6.095600,
  "pre_discharge_internal_resisitance": 0.048052,
  "pre_discharge_avg_temp": 73.787256,
  "post_discharge_ocv": 21.873451,
  "post_discharge_loaded_v": 21.786699,
  "post_discharge_loaded_i": 5.605072,
  "post_discharge_internal_resisitance": 0.015477,
  "post_discharge_avg_temp": 122.844355,
  "Ah_Final": 5.759927,
  "Wh_Final": 128.320142,
  "initial_temperature": 73.337397,
  "SOH": 0.966483,
  "cba_date": "04/04/24",
  "cba_time": "17:43:04",
  "cba_test_total_time_s": 611.000000,
  "cba_tested_capacity_ah": 5.740000
}

File: Final Dataset/HRB_B_139.json
{
  "cycle_id": "HRB_B_139",
  "main_dat_found": true,
  "discharge_date": "4/4/2024",
  "discharge_start_time": "8:26:11 PM",
  "discharge_length": 604.640000,
  "start_sustain_ok": false,
  "start_extra_spike_count": 0,
  "end_sustain_ok": true,
  "end_extra_spike_count": 0,
  "pre_discharge_ocv": 24.935383,
  "pre_discharge_loaded_v": 24.622312,
  "pre_discharge_loaded_i": 6.176846,
  "pre_discharge_internal_resisitance": 0.050685,
  "pre_discharge_avg_temp": 73.844207,
  "post_discharge_ocv": 21.904675,
  "post_discharge_loaded_v": 21.771252,
  "post_discharge_loaded_i": 5.618290,
  "post_discharge_internal_resisitance": 0.023748,
  "post_discharge_avg_temp": 122.002674,
  "Ah_Final": 5.723013,
  "Wh_Final": 127.302829,
  "initial_temperature": 73.457290,
  "SOH": 0.958820,
  "cba_date": "04/04/24",
  "cba_time": "20:26:13",
  "cba_test_total_time_s": 605.000000,
  "cba_tested_capacity_ah": 5.680000
}

File: Final Dataset/HRB_B_14.json
{
  "cycle_id": "HRB_B_14",
  "main_dat_found": true,
  "discharge_date": "10/31/2023",
  "discharge_start_time": "4:59:21 PM",
  "discharge_length": 629.050000,
  "start_sustain_ok": false,
  "start_extra_spike_count": 1,
  "end_sustain_ok": true,
  "end_extra_spike_count": 0,
  "pre_discharge_ocv": 24.906382,
  "pre_discharge_loaded_v": 24.755686,
  "pre_discharge_loaded_i": 6.236994,
  "pre_discharge_internal_resisitance": 0.024162,
  "pre_discharge_avg_temp": 73.692186,
  "post_discharge_ocv": 21.787557,
  "post_discharge_loaded_v": 21.711355,
  "post_discharge_loaded_i": 5.632916,
  "post_discharge_internal_resisitance": 0.013528,
  "post_discharge_avg_temp": 123.882430,
  "Ah_Final": 5.961602,
  "Wh_Final": 132.893498,
  "initial_temperature": 73.421866,
  "SOH": 1.000928,
  "cba_date": "10/31/23",
  "cba_time": "16:59:22",
  "cba_test_total_time_s": 629.000000,
  "cba_tested_capacity_ah": 5.900000
}

File: Final Dataset/HRB_B_140.json
{
  "cycle_id": "HRB_B_140",
  "main_dat_found": true,
  "discharge_date": "4/5/2024",
  "discharge_start_time": "11:52:01 AM",
  "discharge_length": 606.470000,
  "start_sustain_ok": false,
  "start_extra_spike_count": 0,
  "end_sustain_ok": true,
  "end_extra_spike_count": 0,
  "pre_discharge_ocv": 25.003632,
  "pre_discharge_loaded_v": 24.711539,
  "pre_discharge_loaded_i": 6.107291,
  "pre_discharge_internal_resisitance": 0.047827,
  "pre_discharge_avg_temp": 68.153794,
  "post_discharge_ocv": 21.937736,
  "post_discharge_loaded_v": 21.832345,
  "post_discharge_loaded_i": 5.572737,
  "post_discharge_internal_resisitance": 0.018912,
  "post_discharge_avg_temp": 117.392577,
  "Ah_Final": 5.723594,
  "Wh_Final": 127.292744,
  "initial_temperature": 67.987348,
  "SOH": 0.958744,
  "cba_date": "04/05/24",
  "cba_time": "11:52:01",
  "cba_test_total_time_s": 607.000000,
  "cba_tested_capacity_ah": 5.700000
}

File: Final Dataset/HRB_B_142.json
{
  "cycle_id": "HRB_B_142",
  "main_dat_found": true,
  "discharge_date": "4/5/2024",
  "discharge_start_time": "4:58:15 PM",
  "discharge_length": 596.166000,
  "start_sustain_ok": false,
  "start_extra_spike_count": 0,
  "end_sustain_ok": true,
  "end_extra_spike_count": 0,
  "pre_discharge_ocv": 24.884888,
  "pre_discharge_loaded_v": 24.582915,
  "pre_discharge_loaded_i": 6.007189,
  "pre_discharge_internal_resisitance": 0.050269,
  "pre_discharge_avg_temp": 71.790246,
  "post_discharge_ocv": 21.918562,
  "post_discharge_loaded_v": 21.825120,
  "post_discharge_loaded_i": 5.579701,
  "post_discharge_internal_resisitance": 0.016747,
  "post_discharge_avg_temp": 117.735983,
  "Ah_Final": 5.633973,
  "Wh_Final": 125.194131,
  "initial_temperature": 71.435308,
  "SOH": 0.942938,
  "cba_date": "04/05/24",
  "cba_time": "16:58:18",
  "cba_test_total_time_s": 596.000000,
  "cba_tested_capacity_ah": 5.610000
}

File: Final Dataset/HRB_B_143.json
{
  "cycle_id": "HRB_B_143",
  "main_dat_found": true,
  "discharge_date": "4/5/2024",
  "discharge_start_time": "7:37:22 PM",
  "discharge_length": 603.262000,
  "start_sustain_ok": false,
  "start_extra_spike_count": 0,
  "end_sustain_ok": true,
  "end_extra_spike_count": 0,
  "pre_discharge_ocv": 24.932670,
  "pre_discharge_loaded_v": 24.643951,
  "pre_discharge_loaded_i": 6.228913,
  "pre_discharge_internal_resisitance": 0.046351,
  "pre_discharge_avg_temp": 71.288624,
  "post_discharge_ocv": 21.851699,
  "post_discharge_loaded_v": 21.728109,
  "post_discharge_loaded_i": 4.382647,
  "post_discharge_internal_resisitance": 0.028200,
  "post_discharge_avg_temp": 120.453727,
  "Ah_Final": 5.716024,
  "Wh_Final": 127.091180,
  "initial_temperature": 70.920634,
  "SOH": 0.957226,
  "cba_date": "04/05/24",
  "cba_time": "19:37:23",
  "cba_test_total_time_s": 603.000000,
  "cba_tested_capacity_ah": 5.670000
}

File: Final Dataset/HRB_B_144.json
{
  "cycle_id": "HRB_B_144",
  "main_dat_found": true,
  "discharge_date": "4/8/2024",
  "discharge_start_time": "3:04:22 PM",
  "discharge_length": 618.718000,
  "start_sustain_ok": false,
  "start_extra_spike_count": 0,
  "end_sustain_ok": true,
  "end_extra_spike_count": 0,
  "pre_discharge_ocv": 25.043740,
  "pre_discharge_loaded_v": 24.831468,
  "pre_discharge_loaded_i": 6.281529,
  "pre_discharge_internal_resisitance": 0.033793,
  "pre_discharge_avg_temp": 76.035930,
  "post_discharge_ocv": 21.828580,
  "post_discharge_loaded_v": 21.734359,
  "post_discharge_loaded_i": 5.611490,
  "post_discharge_internal_resisitance": 0.016791,
  "post_discharge_avg_temp": 123.872902,
  "Ah_Final": 5.836103,
  "Wh_Final": 130.304436,
  "initial_temperature": 75.476493,
  "SOH": 0.981428,
  "cba_date": "04/08/24",
  "cba_time": "15:04:25",
  "cba_test_total_time_s": 619.000000,
  "cba_tested_capacity_ah": 5.790000
}

File: Final Dataset/HRB_B_145.json
{
  "cycle_id": "HRB_B_145",
  "main_dat_found": true,
  "discharge_date": "4/8/2024",
  "discharge_start_time": "5:38:39 PM",
  "discharge_length": 602.632000,
  "start_sustain_ok": false,
  "start_extra_spike_count": 0,
  "end_sustain_ok": true,
  "end_extra_spike_count": 0,
  "pre_discharge_ocv": 24.910568,
  "pre_discharge_loaded_v": 24.632027,
  "pre_discharge_loaded_i": 6.205273,
  "pre_discharge_internal_resisitance": 0.044888,
  "pre_discharge_avg_temp": 75.033815,
  "post_discharge_ocv": 21.854679,
  "post_discharge_loaded_v": 21.743553,
  "post_discharge_loaded_i": 5.608920,
  "post_discharge_internal_resisitance": 0.019812,
  "post_discharge_avg_temp": 122.794091,
  "Ah_Final": 5.701047,
  "Wh_Final": 126.928126,
  "initial_temperature": 74.736373,
  "SOH": 0.955998,
  "cba_date": "04/08/24",
  "cba_time": "17:38:39",
  "cba_test_total_time_s": 603.000000,
  "cba_tested_capacity_ah": 5.660000
}

File: Final Dataset/HRB_B_146.json
{
  "cycle_id": "HRB_B_146",
  "main_dat_found": true,
  "discharge_date": "4/9/2024",
  "discharge_start_time": "3:21:52 PM",
  "discharge_length": 607.804000,
  "start_sustain_ok": false,
  "start_extra_spike_count": 0,
  "end_sustain_ok": true,
  "end_extra_spike_count": 0,
  "pre_discharge_ocv": 24.956296,
  "pre_discharge_loaded_v": 24.643019,
  "pre_discharge_loaded_i": 6.215567,
  "pre_discharge_internal_resisitance": 0.050402,
  "pre_discharge_avg_temp": 73.798742,
  "post_discharge_ocv": 21.844470,
  "post_discharge_loaded_v": 21.749106,
  "post_discharge_loaded_i": 5.615125,
  "post_discharge_internal_resisitance": 0.016983,
  "post_discharge_avg_temp": 122.777088,
  "Ah_Final": 5.745969,
  "Wh_Final": 127.870860,
  "initial_temperature": 73.438313,
  "SOH": 0.963099,
  "cba_date": "04/09/24",
  "cba_time": "15:21:53",
  "cba_test_total_time_s": 608.000000,
  "cba_tested_capacity_ah": 5.710000
}

File: Final Dataset/HRB_B_147.json
{
  "cycle_id": "HRB_B_147",
  "main_dat_found": true,
  "discharge_date": "4/9/2024",
  "discharge_start_time": "8:04:38 PM",
  "discharge_length": 608.902000,
  "start_sustain_ok": false,
  "start_extra_spike_count": 0,
  "end_sustain_ok": true,
  "end_extra_spike_count": 0,
  "pre_discharge_ocv": 24.965666,
  "pre_discharge_loaded_v": 24.647942,
  "pre_discharge_loaded_i": 6.132550,
  "pre_discharge_internal_resisitance": 0.051809,
  "pre_discharge_avg_temp": 75.040661,
  "post_discharge_ocv": 21.915134,
  "post_discharge_loaded_v": 21.789349,
  "post_discharge_loaded_i": 5.606630,
  "post_discharge_internal_resisitance": 0.022435,
  "post_discharge_avg_temp": 122.649857,
  "Ah_Final": 5.750751,
  "Wh_Final": 128.017565,
  "initial_temperature": 74.657759,
  "SOH": 0.964204,
  "cba_date": "04/09/24",
  "cba_time": "20:04:41",
  "cba_test_total_time_s": 609.000000,
  "cba_tested_capacity_ah": 5.720000
}

File: Final Dataset/HRB_B_148.json
{
  "cycle_id": "HRB_B_148",
  "main_dat_found": true,
  "discharge_date": "4/10/2024",
  "discharge_start_time": "5:22:21 PM",
  "discharge_length": 605.126000,
  "start_sustain_ok": false,
  "start_extra_spike_count": 0,
  "end_sustain_ok": true,
  "end_extra_spike_count": 0,
  "pre_discharge_ocv": 24.974536,
  "pre_discharge_loaded_v": 24.688816,
  "pre_discharge_loaded_i": 6.096778,
  "pre_discharge_internal_resisitance": 0.046864,
  "pre_discharge_avg_temp": 74.294080,
  "post_discharge_ocv": 21.865099,
  "post_discharge_loaded_v": 21.763385,
  "post_discharge_loaded_i": 5.622522,
  "post_discharge_internal_resisitance": 0.018090,
  "post_discharge_avg_temp": 122.290998,
  "Ah_Final": 5.713172,
  "Wh_Final": 127.141256,
  "initial_temperature": 73.957662,
  "SOH": 0.957603,
  "cba_date": "04/10/24",
  "cba_time": "17:22:21",
  "cba_test_total_time_s": 605.000000,
  "cba_tested_capacity_ah": 5.690000
}

File: Final Dataset/HRB_B_149.json
{
  "cycle_id": "HRB_B_149",
  "main_dat_found": true,
  "discharge_date": "4/11/2024",
  "discharge_start_time": "4:56:24 PM",
  "discharge_length": 604.778000,
  "start_sustain_ok": false,
  "start_extra_spike_count": 0,
  "end_sustain_ok": true,
  "end_extra_spike_count": 0,
  "pre_discharge_ocv": 24.915242,
  "pre_discharge_loaded_v": 24.618332,
  "pre_discharge_loaded_i": 6.138849,
  "pre_discharge_internal_resisitance": 0.048366,
  "pre_discharge_avg_temp": 76.663608,
  "post_discharge_ocv": 21.864656,
  "post_discharge_loaded_v": 21.689551,
  "post_discharge_loaded_i": 5.597515,
  "post_discharge_internal_resisitance": 0.031283,
  "post_discharge_avg_temp": 123.740908,
  "Ah_Final": 5.711100,
  "Wh_Final": 127.198787,
  "initial_temperature": 76.302648,
  "SOH": 0.958037,
  "cba_date": "04/11/24",
  "cba_time": "16:56:29",
  "cba_test_total_time_s": 605.000000,
  "cba_tested_capacity_ah": 5.680000
}

File: Final Dataset/HRB_B_15.json
{
  "cycle_id": "HRB_B_15",
  "main_dat_found": true,
  "discharge_date": "11/1/2023",
  "discharge_start_time": "9:24:06 AM",
  "discharge_length": 626.544000,
  "start_sustain_ok": false,
  "start_extra_spike_count": 0,
  "end_sustain_ok": true,
  "end_extra_spike_count": 0,
  "pre_discharge_ocv": 24.912475,
  "pre_discharge_loaded_v": 24.752101,
  "pre_discharge_loaded_i": 6.328656,
  "pre_discharge_internal_resisitance": 0.025341,
  "pre_discharge_avg_temp": 71.884375,
  "post_discharge_ocv": 21.767748,
  "post_discharge_loaded_v": 21.690435,
  "post_discharge_loaded_i": 5.625309,
  "post_discharge_internal_resisitance": 0.013744,
  "post_discharge_avg_temp": 122.798989,
  "Ah_Final": 5.956083,
  "Wh_Final": 132.604003,
  "initial_temperature": 71.398233,
  "SOH": 0.998748,
  "cba_date": "11/01/23",
  "cba_time": "09:24:06",
  "cba_test_total_time_s": 627.000000,
  "cba_tested_capacity_ah": 5.880000
}
