Repository: leewhitcher/LithiumPolymerLongevityModeling

# SciTechForum2027
Data storage repository for the lithium polymer battery life cycle study described in the AIAA SciTech Forum 2027 conference paper "Longevity Modeling of Lithium Polymer Batteries for Advanced Air Mobility"

File: Final Dataset/HRB_B_150.json
{
  "cycle_id": "HRB_B_150",
  "main_dat_found": true,
  "discharge_date": "4/11/2024",
  "discharge_start_time": "7:24:12 PM",
  "discharge_length": 602.288000,
  "start_sustain_ok": false,
  "start_extra_spike_count": 0,
  "end_sustain_ok": true,
  "end_extra_spike_count": 0,
  "pre_discharge_ocv": 24.938869,
  "pre_discharge_loaded_v": 24.678413,
  "pre_discharge_loaded_i": 6.180017,
  "pre_discharge_internal_resisitance": 0.042145,
  "pre_discharge_avg_temp": 73.547306,
  "post_discharge_ocv": 21.885804,
  "post_discharge_loaded_v": 21.742171,
  "post_discharge_loaded_i": 5.621360,
  "post_discharge_internal_resisitance": 0.025551,
  "post_discharge_avg_temp": 122.198618,
  "Ah_Final": 5.697561,
  "Wh_Final": 126.780135,
  "initial_temperature": 73.217082,
  "SOH": 0.954884,
  "cba_date": "04/11/24",
  "cba_time": "19:24:17",
  "cba_test_total_time_s": 602.000000,
  "cba_tested_capacity_ah": 5.660000
}

File: Final Dataset/HRB_B_151.json
{
  "cycle_id": "HRB_B_151",
  "main_dat_found": true,
  "discharge_date": "4/12/2024",
  "discharge_start_time": "12:38:40 PM",
  "discharge_length": 606.962000,
  "start_sustain_ok": false,
  "start_extra_spike_count": 0,
  "end_sustain_ok": true,
  "end_extra_spike_count": 0,
  "pre_discharge_ocv": 24.952226,
  "pre_discharge_loaded_v": 24.633025,
  "pre_discharge_loaded_i": 6.214919,
  "pre_discharge_internal_resisitance": 0.051360,
  "pre_discharge_avg_temp": 72.018435,
  "post_discharge_ocv": 21.838040,
  "post_discharge_loaded_v": 21.745886,
  "post_discharge_loaded_i": 5.614193,
  "post_discharge_internal_resisitance": 0.016415,
  "post_discharge_avg_temp": 120.540220,
  "Ah_Final": 5.736586,
  "Wh_Final": 127.659403,
  "initial_temperature": 71.304449,
  "SOH": 0.961506,
  "cba_date": "04/12/24",
  "cba_time": "12:38:40",
  "cba_test_total_time_s": 607.000000,
  "cba_tested_capacity_ah": 5.700000
}

File: Final Dataset/HRB_B_152.json
{
  "cycle_id": "HRB_B_152",
  "main_dat_found": true,
  "discharge_date": "4/12/2024",
  "discharge_start_time": "3:44:07 PM",
  "discharge_length": 598.948000,
  "start_sustain_ok": false,
  "start_extra_spike_count": 0,
  "end_sustain_ok": true,
  "end_extra_spike_count": 0,
  "pre_discharge_ocv": 24.880277,
  "pre_discharge_loaded_v": 24.580136,
  "pre_discharge_loaded_i": 6.183871,
  "pre_discharge_internal_resisitance": 0.048536,
  "pre_discharge_avg_temp": 73.669073,
  "post_discharge_ocv": 21.856798,
  "post_discharge_loaded_v": 21.770911,
  "post_discharge_loaded_i": 5.622177,
  "post_discharge_internal_resisitance": 0.015276,
  "post_discharge_avg_temp": 121.520247,
  "Ah_Final": 5.660445,
  "Wh_Final": 125.937229,
  "initial_temperature": 73.365566,
  "SOH": 0.948535,
  "cba_date": "04/12/24",
  "cba_time": "15:44:08",
  "cba_test_total_time_s": 599.000000,
  "cba_tested_capacity_ah": 5.630000
}

File: Final Dataset/HRB_B_153.json
{
  "cycle_id": "HRB_B_153",
  "main_dat_found": true,
  "discharge_date": "4/15/2024",
  "discharge_start_time": "12:02:38 PM",
  "discharge_length": 604.198000,
  "start_sustain_ok": false,
  "start_extra_spike_count": 0,
  "end_sustain_ok": true,
  "end_extra_spike_count": 0,
  "pre_discharge_ocv": 24.951117,
  "pre_discharge_loaded_v": 24.652415,
  "pre_discharge_loaded_i": 6.099993,
  "pre_discharge_internal_resisitance": 0.048968,
  "pre_discharge_avg_temp": 74.461092,
  "post_discharge_ocv": 21.804810,
  "post_discharge_loaded_v": 21.711508,
  "post_discharge_loaded_i": 5.611143,
  "post_discharge_internal_resisitance": 0.016628,
  "post_discharge_avg_temp": 122.482528,
  "Ah_Final": 5.708541,
  "Wh_Final": 126.997642,
  "initial_temperature": 74.022694,
  "SOH": 0.956522,
  "cba_date": "04/15/24",
  "cba_time": "12:02:37",
  "cba_test_total_time_s": 604.000000,
  "cba_tested_capacity_ah": 5.680000
}

File: Final Dataset/HRB_B_154.json
{
  "cycle_id": "HRB_B_154",
  "main_dat_found": true,
  "discharge_date": "4/15/2024",
  "discharge_start_time": "2:24:27 PM",
  "discharge_length": 608.722000,
  "start_sustain_ok": false,
  "start_extra_spike_count": 0,
  "end_sustain_ok": true,
  "end_extra_spike_count": 0,
  "pre_discharge_ocv": 24.963866,
  "pre_discharge_loaded_v": 24.687262,
  "pre_discharge_loaded_i": 6.120078,
  "pre_discharge_internal_resisitance": 0.045196,
  "pre_discharge_avg_temp": 76.254907,
  "post_discharge_ocv": 21.799838,
  "post_discharge_loaded_v": 21.714938,
  "post_discharge_loaded_i": 5.604523,
  "post_discharge_internal_resisitance": 0.015149,
  "post_discharge_avg_temp": 123.319129,
  "Ah_Final": 5.738248,
  "Wh_Final": 127.954775,
  "initial_temperature": 75.942770,
  "SOH": 0.963731,
  "cba_date": "04/15/24",
  "cba_time": "14:24:28",
  "cba_test_total_time_s": 609.000000,
  "cba_tested_capacity_ah": 5.710000
}

File: Final Dataset/HRB_B_155.json
{
  "cycle_id": "HRB_B_155",
  "main_dat_found": true,
  "discharge_date": "4/15/2024",
  "discharge_start_time": "5:17:37 PM",
  "discharge_length": 616.786000,
  "start_sustain_ok": false,
  "start_extra_spike_count": 0,
  "end_sustain_ok": true,
  "end_extra_spike_count": 0,
  "pre_discharge_ocv": 24.636723,
  "pre_discharge_loaded_v": 24.468853,
  "pre_discharge_loaded_i": 6.278356,
  "pre_discharge_internal_resisitance": 0.026738,
  "pre_discharge_avg_temp": -167.380258,
  "post_discharge_ocv": 21.841336,
  "post_discharge_loaded_v": 21.757027,
  "post_discharge_loaded_i": 5.586900,
  "post_discharge_internal_resisitance": 0.015090,
  "post_discharge_avg_temp": 120.437458,
  "Ah_Final": 5.810465,
  "Wh_Final": 129.669333,
  "initial_temperature": 74.139214,
  "SOH": 0.976644,
  "cba_date": "04/15/24",
  "cba_time": "17:17:37",
  "cba_test_total_time_s": 617.000000,
  "cba_tested_capacity_ah": 5.780000
}

File: Final Dataset/HRB_B_156.json
{
  "cycle_id": "HRB_B_156",
  "main_dat_found": true,
  "discharge_date": "4/16/2024",
  "discharge_start_time": "11:55:00 AM",
  "discharge_length": 617.678000,
  "start_sustain_ok": false,
  "start_extra_spike_count": 0,
  "end_sustain_ok": true,
  "end_extra_spike_count": 0,
  "pre_discharge_ocv": 24.985225,
  "pre_discharge_loaded_v": 24.843575,
  "pre_discharge_loaded_i": 6.319366,
  "pre_discharge_internal_resisitance": 0.022415,
  "pre_discharge_avg_temp": 76.715409,
  "post_discharge_ocv": 21.823411,
  "post_discharge_loaded_v": 21.750753,
  "post_discharge_loaded_i": 5.615638,
  "post_discharge_internal_resisitance": 0.012939,
  "post_discharge_avg_temp": 124.803025,
  "Ah_Final": 5.827013,
  "Wh_Final": 130.215063,
  "initial_temperature": 76.283248,
  "SOH": 0.980755,
  "cba_date": "04/16/24",
  "cba_time": "11:55:03",
  "cba_test_total_time_s": 623.000000,
  "cba_tested_capacity_ah": 5.780000
}

File: Final Dataset/HRB_B_157.json
{
  "cycle_id": "HRB_B_157",
  "main_dat_found": true,
  "discharge_date": "4/16/2024",
  "discharge_start_time": "5:33:33 PM",
  "discharge_length": 619.498000,
  "start_sustain_ok": false,
  "start_extra_spike_count": 0,
  "end_sustain_ok": true,
  "end_extra_spike_count": 0,
  "pre_discharge_ocv": 25.001504,
  "pre_discharge_loaded_v": 24.807487,
  "pre_discharge_loaded_i": 6.296269,
  "pre_discharge_internal_resisitance": 0.030815,
  "pre_discharge_avg_temp": 74.424651,
  "post_discharge_ocv": 21.792395,
  "post_discharge_loaded_v": 21.721766,
  "post_discharge_loaded_i": 5.613232,
  "post_discharge_internal_resisitance": 0.012583,
  "post_discharge_avg_temp": 125.536107,
  "Ah_Final": 5.839097,
  "Wh_Final": 130.449832,
  "initial_temperature": 74.783817,
  "SOH": 0.982523,
  "cba_date": "04/16/24",
  "cba_time": "17:33:33",
  "cba_test_total_time_s": 620.000000,
  "cba_tested_capacity_ah": 5.800000
}

File: Final Dataset/HRB_B_158.json
{
  "cycle_id": "HRB_B_158",
  "main_dat_found": true,
  "discharge_date": "4/16/2024",
  "discharge_start_time": "8:32:27 PM",
  "discharge_length": 623.806000,
  "start_sustain_ok": false,
  "start_extra_spike_count": 0,
  "end_sustain_ok": true,
  "end_extra_spike_count": 0,
  "pre_discharge_ocv": 25.032689,
  "pre_discharge_loaded_v": 24.785380,
  "pre_discharge_loaded_i": 6.203160,
  "pre_discharge_internal_resisitance": 0.039868,
  "pre_discharge_avg_temp": 78.725616,
  "post_discharge_ocv": 21.866413,
  "post_discharge_loaded_v": 21.790626,
  "post_discharge_loaded_i": 5.619691,
  "post_discharge_internal_resisitance": 0.013486,
  "post_discharge_avg_temp": 126.415642,
  "Ah_Final": 5.873630,
  "Wh_Final": 131.374465,
  "initial_temperature": 78.388271,
  "SOH": 0.989487,
  "cba_date": "04/16/24",
  "cba_time": "20:32:30",
  "cba_test_total_time_s": 624.000000,
  "cba_tested_capacity_ah": 5.830000
}

File: Final Dataset/HRB_B_159.json
{
  "cycle_id": "HRB_B_159",
  "main_dat_found": true,
  "discharge_date": "4/17/2024",
  "discharge_start_time": "4:10:08 PM",
  "discharge_length": 609.506000,
  "start_sustain_ok": false,
  "start_extra_spike_count": 0,
  "end_sustain_ok": true,
  "end_extra_spike_count": 0,
  "pre_discharge_ocv": 24.930415,
  "pre_discharge_loaded_v": 24.669828,
  "pre_discharge_loaded_i": 6.266467,
  "pre_discharge_internal_resisitance": 0.041584,
  "pre_discharge_avg_temp": 78.227900,
  "post_discharge_ocv": 21.841244,
  "post_discharge_loaded_v": 21.756044,
  "post_discharge_loaded_i": 5.636322,
  "post_discharge_internal_resisitance": 0.015116,
  "post_discharge_avg_temp": 125.110651,
  "Ah_Final": 5.766935,
  "Wh_Final": 128.576693,
  "initial_temperature": 77.756792,
  "SOH": 0.968415,
  "cba_date": "04/17/24",
  "cba_time": "16:10:07",
  "cba_test_total_time_s": 610.000000,
  "cba_tested_capacity_ah": 5.720000
}

File: Final Dataset/HRB_B_16.json
{
  "cycle_id": "HRB_B_16",
  "main_dat_found": true,
  "discharge_date": "11/1/2023",
  "discharge_start_time": "2:06:07 PM",
  "discharge_length": 626.260000,
  "start_sustain_ok": false,
  "start_extra_spike_count": 1,
  "end_sustain_ok": true,
  "end_extra_spike_count": 0,
  "pre_discharge_ocv": 24.910845,
  "pre_discharge_loaded_v": 24.753176,
  "pre_discharge_loaded_i": 6.288118,
  "pre_discharge_internal_resisitance": 0.025074,
  "pre_discharge_avg_temp": 69.435600,
  "post_discharge_ocv": 21.750671,
  "post_discharge_loaded_v": 21.679344,
  "post_discharge_loaded_i": 5.635546,
  "post_discharge_internal_resisitance": 0.012657,
  "post_discharge_avg_temp": 121.300731,
  "Ah_Final": 5.944484,
  "Wh_Final": 132.324730,
  "initial_temperature": 69.313055,
  "SOH": 0.996644,
  "cba_date": "11/01/23",
  "cba_time": "14:06:12",
  "cba_test_total_time_s": 626.000000,
  "cba_tested_capacity_ah": 5.880000
}

File: Final Dataset/HRB_B_160.json
{
  "cycle_id": "HRB_B_160",
  "main_dat_found": true,
  "discharge_date": "4/18/2024",
  "discharge_start_time": "3:15:50 PM",
  "discharge_length": 618.006000,
  "start_sustain_ok": false,
  "start_extra_spike_count": 0,
  "end_sustain_ok": true,
  "end_extra_spike_count": 0,
  "pre_discharge_ocv": 25.036634,
  "pre_discharge_loaded_v": 24.776207,
  "pre_discharge_loaded_i": 6.246575,
  "pre_discharge_internal_resisitance": 0.041691,
  "pre_discharge_avg_temp": 76.100092,
  "post_discharge_ocv": 21.779968,
  "post_discharge_loaded_v": 21.699333,
  "post_discharge_loaded_i": 5.590107,
  "post_discharge_internal_resisitance": 0.014425,
  "post_discharge_avg_temp": 121.361275,
  "Ah_Final": 5.824097,
  "Wh_Final": 129.983203,
  "initial_temperature": 75.552403,
  "SOH": 0.979008,
  "cba_date": "04/18/24",
  "cba_time": "15:15:50",
  "cba_test_total_time_s": 618.000000,
  "cba_tested_capacity_ah": 5.790000
}

File: Final Dataset/HRB_B_161.json
{
  "cycle_id": "HRB_B_161",
  "main_dat_found": true,
  "discharge_date": "4/18/2024",
  "discharge_start_time": "6:10:53 PM",
  "discharge_length": 613.686000,
  "start_sustain_ok": false,
  "start_extra_spike_count": 0,
  "end_sustain_ok": true,
  "end_extra_spike_count": 0,
  "pre_discharge_ocv": 25.035710,
  "pre_discharge_loaded_v": 24.754220,
  "pre_discharge_loaded_i": 6.115117,
  "pre_discharge_internal_resisitance": 0.046032,
  "pre_discharge_avg_temp": 72.440468,
  "post_discharge_ocv": 21.898219,
  "post_discharge_loaded_v": 21.809972,
  "post_discharge_loaded_i": 5.562360,
  "post_discharge_internal_resisitance": 0.015865,
  "post_discharge_avg_temp": 118.205856,
  "Ah_Final": 5.770096,
  "Wh_Final": 128.633945,
  "initial_temperature": 71.948581,
  "SOH": 0.968846,
  "cba_date": "04/18/24",
  "cba_time": "18:10:56",
  "cba_test_total_time_s": 614.000000,
  "cba_tested_capacity_ah": 5.760000
}

File: Final Dataset/HRB_B_162.json
{
  "cycle_id": "HRB_B_162",
  "main_dat_found": true,
  "discharge_date": "4/19/2024",
  "discharge_start_time": "11:42:18 AM",
  "discharge_length": 612.664000,
  "start_sustain_ok": false,
  "start_extra_spike_count": 0,
  "end_sustain_ok": true,
  "end_extra_spike_count": 0,
  "pre_discharge_ocv": 24.961429,
  "pre_discharge_loaded_v": 24.778629,
  "pre_discharge_loaded_i": 6.237495,
  "pre_discharge_internal_resisitance": 0.029307,
  "pre_discharge_avg_temp": 76.789717,
  "post_discharge_ocv": 21.748527,
  "post_discharge_loaded_v": 21.676524,
  "post_discharge_loaded_i": 5.611168,
  "post_discharge_internal_resisitance": 0.012832,
  "post_discharge_avg_temp": 124.964271,
  "Ah_Final": 5.783665,
  "Wh_Final": 129.037458,
  "initial_temperature": 76.441182,
  "SOH": 0.971885,
  "cba_date": "04/19/24",
  "cba_time": "11:42:18",
  "cba_test_total_time_s": 613.000000,
  "cba_tested_capacity_ah": 5.740000
}

File: Final Dataset/HRB_B_163.json
{
  "cycle_id": "HRB_B_163",
  "main_dat_found": true,
  "discharge_date": "4/19/2024",
  "discharge_start_time": "3:00:09 PM",
  "discharge_length": 618.526000,
  "start_sustain_ok": false,
  "start_extra_spike_count": 0,
  "end_sustain_ok": true,
  "end_extra_spike_count": 0,
  "pre_discharge_ocv": 24.658732,
  "pre_discharge_loaded_v": 24.403812,
  "pre_discharge_loaded_i": 6.182011,
  "pre_discharge_internal_resisitance": 0.041236,
  "pre_discharge_avg_temp": -167.452749,
  "post_discharge_ocv": 21.758282,
  "post_discharge_loaded_v": 21.683202,
  "post_discharge_loaded_i": 5.624641,
  "post_discharge_internal_resisitance": 0.013348,
  "post_discharge_avg_temp": 126.267293,
  "Ah_Final": 5.822443,
  "Wh_Final": 130.132265,
  "initial_temperature": 78.212413,
  "SOH": 0.980131,
  "cba_date": "04/19/24",
  "cba_time": "15:00:10",
  "cba_test_total_time_s": 619.000000,
  "cba_tested_capacity_ah": 5.790000
}

File: Final Dataset/HRB_B_164.json
{
  "cycle_id": "HRB_B_164",
  "main_dat_found": true,
  "discharge_date": "4/19/2024",
  "discharge_start_time": "6:32:48 PM",
  "discharge_length": 620.046000,
  "start_sustain_ok": false,
  "start_extra_spike_count": 0,
  "end_sustain_ok": true,
  "end_extra_spike_count": 0,
  "pre_discharge_ocv": 25.021014,
  "pre_discharge_loaded_v": 24.745105,
  "pre_discharge_loaded_i": 6.157383,
  "pre_discharge_internal_resisitance": 0.044809,
  "pre_discharge_avg_temp": 78.341615,
  "post_discharge_ocv": 21.831868,
  "post_discharge_loaded_v": 21.757889,
  "post_discharge_loaded_i": 5.605323,
  "post_discharge_internal_resisitance": 0.013198,
  "post_discharge_avg_temp": 125.293571,
  "Ah_Final": 5.832636,
  "Wh_Final": 130.379587,
  "initial_temperature": 77.797103,
  "SOH": 0.981994,
  "cba_date": "04/19/24",
  "cba_time": "18:32:51",
  "cba_test_total_time_s": 620.000000,
  "cba_tested_capacity_ah": 5.800000
}

File: Final Dataset/HRB_B_165.json
{
  "cycle_id": "HRB_B_165",
  "main_dat_found": true,
  "discharge_date": "4/22/2024",
  "discharge_start_time": "12:49:36 PM",
  "discharge_length": 604.380000,
  "start_sustain_ok": false,
  "start_extra_spike_count": 0,
  "end_sustain_ok": true,
  "end_extra_spike_count": 0,
  "pre_discharge_ocv": 24.950268,
  "pre_discharge_loaded_v": 24.725070,
  "pre_discharge_loaded_i": 6.243847,
  "pre_discharge_internal_resisitance": 0.036067,
  "pre_discharge_avg_temp": 70.598777,
  "post_discharge_ocv": 21.850740,
  "post_discharge_loaded_v": 21.769575,
  "post_discharge_loaded_i": 5.630205,
  "post_discharge_internal_resisitance": 0.014416,
  "post_discharge_avg_temp": 120.567832,
  "Ah_Final": 5.721492,
  "Wh_Final": 127.243314,
  "initial_temperature": 70.162166,
  "SOH": 0.958372,
  "cba_date": "04/22/24",
  "cba_time": "12:49:36",
  "cba_test_total_time_s": 604.000000,
  "cba_tested_capacity_ah": 5.680000
}

File: Final Dataset/HRB_B_166.json
{
  "cycle_id": "HRB_B_166",
  "main_dat_found": true,
  "discharge_date": "4/22/2024",
  "discharge_start_time": "3:04:33 PM",
  "discharge_length": 617.626000,
  "start_sustain_ok": false,
  "start_extra_spike_count": 0,
  "end_sustain_ok": true,
  "end_extra_spike_count": 0,
  "pre_discharge_ocv": 25.037077,
  "pre_discharge_loaded_v": 24.839517,
  "pre_discharge_loaded_i": 6.272643,
  "pre_discharge_internal_resisitance": 0.031495,
  "pre_discharge_avg_temp": 74.611347,
  "post_discharge_ocv": 21.802288,
  "post_discharge_loaded_v": 21.723827,
  "post_discharge_loaded_i": 5.608313,
  "post_discharge_internal_resisitance": 0.013990,
  "post_discharge_avg_temp": 123.091226,
  "Ah_Final": 5.818047,
  "Wh_Final": 129.892485,
  "initial_temperature": 74.251181,
  "SOH": 0.978325,
  "cba_date": "04/22/24",
  "cba_time": "15:04:37",
  "cba_test_total_time_s": 618.000000,
  "cba_tested_capacity_ah": 5.780000
}

File: Final Dataset/HRB_B_167.json
{
  "cycle_id": "HRB_B_167",
  "main_dat_found": true,
  "discharge_date": "4/22/2024",
  "discharge_start_time": "5:26:09 PM",
  "discharge_length": 611.702000,
  "start_sustain_ok": false,
  "start_extra_spike_count": 0,
  "end_sustain_ok": true,
  "end_extra_spike_count": 0,
  "pre_discharge_ocv": 24.970298,
  "pre_discharge_loaded_v": 24.742593,
  "pre_discharge_loaded_i": 6.223184,
  "pre_discharge_internal_resisitance": 0.036590,
  "pre_discharge_avg_temp": 75.492213,
  "post_discharge_ocv": 21.795793,
  "post_discharge_loaded_v": 21.722181,
  "post_discharge_loaded_i": 5.620084,
  "post_discharge_internal_resisitance": 0.013098,
  "post_discharge_avg_temp": 123.272302,
  "Ah_Final": 5.772303,
  "Wh_Final": 128.713507,
  "initial_temperature": 74.924883,
  "SOH": 0.969445,
  "cba_date": "04/22/24",
  "cba_time": "17:26:10",
  "cba_test_total_time_s": 612.000000,
  "cba_tested_capacity_ah": 5.740000
}

File: Final Dataset/HRB_B_168.json
{
  "cycle_id": "HRB_B_168",
  "main_dat_found": true,
  "discharge_date": "4/22/2024",
  "discharge_start_time": "8:17:54 PM",
  "discharge_length": 608.730000,
  "start_sustain_ok": false,
  "start_extra_spike_count": 0,
  "end_sustain_ok": true,
  "end_extra_spike_count": 0,
  "pre_discharge_ocv": 24.923762,
  "pre_discharge_loaded_v": 24.679364,
  "pre_discharge_loaded_i": 6.174514,
  "pre_discharge_internal_resisitance": 0.039582,
  "pre_discharge_avg_temp": 74.787145,
  "post_discharge_ocv": 21.778591,
  "post_discharge_loaded_v": 21.713449,
  "post_discharge_loaded_i": 5.605778,
  "post_discharge_internal_resisitance": 0.011620,
  "post_discharge_avg_temp": 122.946476,
  "Ah_Final": 5.736034,
  "Wh_Final": 127.962829,
  "initial_temperature": 74.449378,
  "SOH": 0.963791,
  "cba_date": "04/22/24",
  "cba_time": "20:17:54",
  "cba_test_total_time_s": 609.000000,
  "cba_tested_capacity_ah": 5.710000
}

File: Final Dataset/HRB_B_169.json
{
  "cycle_id": "HRB_B_169",
  "main_dat_found": true,
  "discharge_date": "4/23/2024",
  "discharge_start_time": "5:59:46 PM",
  "discharge_length": 613.590000,
  "start_sustain_ok": false,
  "start_extra_spike_count": 0,
  "end_sustain_ok": true,
  "end_extra_spike_count": 0,
  "pre_discharge_ocv": 25.018321,
  "pre_discharge_loaded_v": 24.745681,
  "pre_discharge_loaded_i": 6.140083,
  "pre_discharge_internal_resisitance": 0.044403,
  "pre_discharge_avg_temp": 76.518493,
  "post_discharge_ocv": 21.850655,
  "post_discharge_loaded_v": 21.771346,
  "post_discharge_loaded_i": 5.609936,
  "post_discharge_internal_resisitance": 0.014137,
  "post_discharge_avg_temp": 124.408088,
  "Ah_Final": 5.778802,
  "Wh_Final": 128.984474,
  "initial_temperature": 75.860906,
  "SOH": 0.971486,
  "cba_date": "04/23/24",
  "cba_time": "17:59:49",
  "cba_test_total_time_s": 614.000000,
  "cba_tested_capacity_ah": 5.750000
}

File: Final Dataset/HRB_B_17.json
{
  "cycle_id": "HRB_B_17",
  "main_dat_found": true,
  "discharge_date": "11/1/2023",
  "discharge_start_time": "6:11:46 PM",
  "discharge_length": 624.722000,
  "start_sustain_ok": false,
  "start_extra_spike_count": 1,
  "end_sustain_ok": true,
  "end_extra_spike_count": 0,
  "pre_discharge_ocv": 24.908212,
  "pre_discharge_loaded_v": 24.755550,
  "pre_discharge_loaded_i": 6.317396,
  "pre_discharge_internal_resisitance": 0.024165,
  "pre_discharge_avg_temp": 71.134014,
  "post_discharge_ocv": 21.751433,
  "post_discharge_loaded_v": 21.678089,
  "post_discharge_loaded_i": 5.651630,
  "post_discharge_internal_resisitance": 0.012978,
  "post_discharge_avg_temp": 121.713314,
  "Ah_Final": 5.940346,
  "Wh_Final": 132.230597,
  "initial_temperature": 70.911877,
  "SOH": 0.995935,
  "cba_date": "11/01/23",
  "cba_time": "18:11:51",
  "cba_test_total_time_s": 625.000000,
  "cba_tested_capacity_ah": 5.860000
}

File: Final Dataset/HRB_B_170.json
{
  "cycle_id": "HRB_B_170",
  "main_dat_found": true,
  "discharge_date": "4/26/2024",
  "discharge_start_time": "7:55:32 PM",
  "discharge_length": 604.910000,
  "start_sustain_ok": false,
  "start_extra_spike_count": 0,
  "end_sustain_ok": true,
  "end_extra_spike_count": 0,
  "pre_discharge_ocv": 24.923390,
  "pre_discharge_loaded_v": 24.747367,
  "pre_discharge_loaded_i": 6.240263,
  "pre_discharge_internal_resisitance": 0.028208,
  "pre_discharge_avg_temp": 78.095084,
  "post_discharge_ocv": 21.775240,
  "post_discharge_loaded_v": 21.702773,
  "post_discharge_loaded_i": 5.610006,
  "post_discharge_internal_resisitance": 0.012917,
  "post_discharge_avg_temp": 125.799584,
  "Ah_Final": 5.715995,
  "Wh_Final": 127.372826,
  "initial_temperature": 77.544693,
  "SOH": 0.959348,
  "cba_date": "04/26/24",
  "cba_time": "19:55:32",
  "cba_test_total_time_s": 605.000000,
  "cba_tested_capacity_ah": 5.680000
}

File: Final Dataset/HRB_B_171.json
{
  "cycle_id": "HRB_B_171",
  "main_dat_found": true,
  "discharge_date": "5/14/2024",
  "discharge_start_time": "2:22:45 PM",
  "discharge_length": 610.344000,
  "start_sustain_ok": false,
  "start_extra_spike_count": 0,
  "end_sustain_ok": true,
  "end_extra_spike_count": 0,
  "pre_discharge_ocv": 24.998193,
  "pre_discharge_loaded_v": 24.753943,
  "pre_discharge_loaded_i": 6.208635,
  "pre_discharge_internal_resisitance": 0.039340,
  "pre_discharge_avg_temp": 74.250011,
  "post_discharge_ocv": 21.929838,
  "post_discharge_loaded_v": 21.836557,
  "post_discharge_loaded_i": 5.553208,
  "post_discharge_internal_resisitance": 0.016798,
  "post_discharge_avg_temp": 119.954954,
  "Ah_Final": 5.762211,
  "Wh_Final": 128.303422,
  "initial_temperature": 73.836021,
  "SOH": 0.966357,
  "cba_date": "05/14/24",
  "cba_time": "14:22:48",
  "cba_test_total_time_s": 610.000000,
  "cba_tested_capacity_ah": 5.730000
}

File: Final Dataset/HRB_B_172.json
{
  "cycle_id": "HRB_B_172",
  "main_dat_found": true,
  "discharge_date": "5/15/2024",
  "discharge_start_time": "1:08:33 PM",
  "discharge_length": 605.350000,
  "start_sustain_ok": false,
  "start_extra_spike_count": 0,
  "end_sustain_ok": true,
  "end_extra_spike_count": 0,
  "pre_discharge_ocv": 24.979807,
  "pre_discharge_loaded_v": 24.784560,
  "pre_discharge_loaded_i": 6.141738,
  "pre_discharge_internal_resisitance": 0.031790,
  "pre_discharge_avg_temp": 74.193875,
  "post_discharge_ocv": 21.879400,
  "post_discharge_loaded_v": 21.793229,
  "post_discharge_loaded_i": 5.619268,
  "post_discharge_internal_resisitance": 0.015335,
  "post_discharge_avg_temp": 122.931589,
  "Ah_Final": 5.715332,
  "Wh_Final": 127.176531,
  "initial_temperature": 73.643270,
  "SOH": 0.957869,
  "cba_date": "05/15/24",
  "cba_time": "13:08:35",
  "cba_test_total_time_s": 606.000000,
  "cba_tested_capacity_ah": 5.690000
}

File: Final Dataset/HRB_B_173.json
{
  "cycle_id": "HRB_B_173",
  "main_dat_found": true,
  "discharge_date": "5/15/2024",
  "discharge_start_time": "4:16:47 PM",
  "discharge_length": 606.562000,
  "start_sustain_ok": false,
  "start_extra_spike_count": 0,
  "end_sustain_ok": true,
  "end_extra_spike_count": 0,
  "pre_discharge_ocv": 24.974195,
  "pre_discharge_loaded_v": 24.732311,
  "pre_discharge_loaded_i": 6.147823,
  "pre_discharge_internal_resisitance": 0.039345,
  "pre_discharge_avg_temp": 75.750841,
  "post_discharge_ocv": 21.881583,
  "post_discharge_loaded_v": 21.796420,
  "post_discharge_loaded_i": 5.621777,
  "post_discharge_internal_resisitance": 0.015149,
  "post_discharge_avg_temp": 123.836245,
  "Ah_Final": 5.721704,
  "Wh_Final": 127.467795,
  "initial_temperature": 75.418717,
  "SOH": 0.960063,
  "cba_date": "05/15/24",
  "cba_time": "16:16:47",
  "cba_test_total_time_s": 607.000000,
  "cba_tested_capacity_ah": 5.690000
}

File: Final Dataset/HRB_B_175.json
{
  "cycle_id": "HRB_B_175",
  "main_dat_found": true,
  "discharge_date": "5/16/2024",
  "discharge_start_time": "6:45:21 PM",
  "discharge_length": 611.528000,
  "start_sustain_ok": false,
  "start_extra_spike_count": 0,
  "end_sustain_ok": true,
  "end_extra_spike_count": 0,
  "pre_discharge_ocv": 24.964349,
  "pre_discharge_loaded_v": 24.763299,
  "pre_discharge_loaded_i": 6.265310,
  "pre_discharge_internal_resisitance": 0.032089,
  "pre_discharge_avg_temp": 78.206723,
  "post_discharge_ocv": 21.838848,
  "post_discharge_loaded_v": 21.754001,
  "post_discharge_loaded_i": 5.585054,
  "post_discharge_internal_resisitance": 0.015192,
  "post_discharge_avg_temp": 124.999156,
  "Ah_Final": 5.762508,
  "Wh_Final": 128.583807,
  "initial_temperature": 77.852299,
  "SOH": 0.968468,
  "cba_date": "05/16/24",
  "cba_time": "18:45:21",
  "cba_test_total_time_s": 612.000000,
  "cba_tested_capacity_ah": 5.730000
}

File: Final Dataset/HRB_B_176.json
{
  "cycle_id": "HRB_B_176",
  "main_dat_found": true,
  "discharge_date": "5/16/2024",
  "discharge_start_time": "9:47:41 PM",
  "discharge_length": 611.546000,
  "start_sustain_ok": false,
  "start_extra_spike_count": 0,
  "end_sustain_ok": true,
  "end_extra_spike_count": 0,
  "pre_discharge_ocv": 24.958097,
  "pre_discharge_loaded_v": 24.740923,
  "pre_discharge_loaded_i": 6.317950,
  "pre_discharge_internal_resisitance": 0.034374,
  "pre_discharge_avg_temp": 79.104384,
  "post_discharge_ocv": 21.800326,
  "post_discharge_loaded_v": 21.723982,
  "post_discharge_loaded_i": 5.627435,
  "post_discharge_internal_resisitance": 0.013566,
  "post_discharge_avg_temp": 126.791024,
  "Ah_Final": 5.784917,
  "Wh_Final": 129.090017,
  "initial_temperature": 78.256694,
  "SOH": 0.972281,
  "cba_date": "05/16/24",
  "cba_time": "21:47:42",
  "cba_test_total_time_s": 612.000000,
  "cba_tested_capacity_ah": 5.730000
}

File: Final Dataset/HRB_B_177.json
{
  "cycle_id": "HRB_B_177",
  "main_dat_found": true,
  "discharge_date": "5/20/2024",
  "discharge_start_time": "1:33:28 PM",
  "discharge_length": 615.434000,
  "start_sustain_ok": false,
  "start_extra_spike_count": 0,
  "end_sustain_ok": true,
  "end_extra_spike_count": 0,
  "pre_discharge_ocv": 25.002283,
  "pre_discharge_loaded_v": 24.814823,
  "pre_discharge_loaded_i": 6.306368,
  "pre_discharge_internal_resisitance": 0.029725,
  "pre_discharge_avg_temp": 76.808826,
  "post_discharge_ocv": 21.846397,
  "post_discharge_loaded_v": 21.768554,
  "post_discharge_loaded_i": 5.600886,
  "post_discharge_internal_resisitance": 0.013898,
  "post_discharge_avg_temp": 125.451072,
  "Ah_Final": 5.803258,
  "Wh_Final": 129.518644,
  "initial_temperature": 76.605653,
  "SOH": 0.975509,
  "cba_date": "05/20/24",
  "cba_time": "13:33:30",
  "cba_test_total_time_s": 615.000000,
  "cba_tested_capacity_ah": 5.770000
}

File: Final Dataset/HRB_B_178.json
{
  "cycle_id": "HRB_B_178",
  "main_dat_found": true,
  "discharge_date": "5/20/2024",
  "discharge_start_time": "3:30:42 PM",
  "discharge_length": 613.054000,
  "start_sustain_ok": false,
  "start_extra_spike_count": 0,
  "end_sustain_ok": true,
  "end_extra_spike_count": 0,
  "pre_discharge_ocv": 25.024000,
  "pre_discharge_loaded_v": 24.793740,
  "pre_discharge_loaded_i": 6.183606,
  "pre_discharge_internal_resisitance": 0.037237,
  "pre_discharge_avg_temp": 74.349326,
  "post_discharge_ocv": 21.850435,
  "post_discharge_loaded_v": 21.770623,
  "post_discharge_loaded_i": 5.572019,
  "post_discharge_internal_resisitance": 0.014324,
  "post_discharge_avg_temp": 120.734696,
  "Ah_Final": 5.771365,
  "Wh_Final": 128.736824,
  "initial_temperature": 73.794469,
  "SOH": 0.969621,
  "cba_date": "05/20/24",
  "cba_time": "15:30:43",
  "cba_test_total_time_s": 613.000000,
  "cba_tested_capacity_ah": 5.750000
}

File: Final Dataset/HRB_B_179.json
{
  "cycle_id": "HRB_B_179",
  "main_dat_found": true,
  "discharge_date": "5/20/2024",
  "discharge_start_time": "5:05:17 PM",
  "discharge_length": 605.620000,
  "start_sustain_ok": false,
  "start_extra_spike_count": 0,
  "end_sustain_ok": true,
  "end_extra_spike_count": 0,
  "pre_discharge_ocv": 24.991602,
  "pre_discharge_loaded_v": 24.770418,
  "pre_discharge_loaded_i": 6.124062,
  "pre_discharge_internal_resisitance": 0.036117,
  "pre_discharge_avg_temp": 73.376126,
  "post_discharge_ocv": 21.852049,
  "post_discharge_loaded_v": 21.769155,
  "post_discharge_loaded_i": 5.564588,
  "post_discharge_internal_resisitance": 0.014897,
  "post_discharge_avg_temp": 119.367238,
  "Ah_Final": 5.699398,
  "Wh_Final": 126.975592,
  "initial_temperature": 72.935409,
  "SOH": 0.956356,
  "cba_date": "05/20/24",
  "cba_time": "17:05:17",
  "cba_test_total_time_s": 606.000000,
  "cba_tested_capacity_ah": 5.690000
}

File: Final Dataset/HRB_B_18.json
{
  "cycle_id": "HRB_B_18",
  "main_dat_found": true,
  "discharge_date": "11/2/2023",
  "discharge_start_time": "10:10:20 AM",
  "discharge_length": 625.892000,
  "start_sustain_ok": false,
  "start_extra_spike_count": 1,
  "end_sustain_ok": true,
  "end_extra_spike_count": 0,
  "pre_discharge_ocv": 24.911920,
  "pre_discharge_loaded_v": 24.745159,
  "pre_discharge_loaded_i": 6.308563,
  "pre_discharge_internal_resisitance": 0.026434,
  "pre_discharge_avg_temp": 69.342904,
  "post_discharge_ocv": 21.753028,
  "post_discharge_loaded_v": 21.680130,
  "post_discharge_loaded_i": 5.650091,
  "post_discharge_internal_resisitance": 0.012902,
  "post_discharge_avg_temp": 121.676993,
  "Ah_Final": 5.948194,
  "Wh_Final": 132.335966,
  "initial_temperature": 69.369492,
  "SOH": 0.996729,
  "cba_date": "11/02/23",
  "cba_time": "10:10:24",
  "cba_test_total_time_s": 626.000000,
  "cba_tested_capacity_ah": 5.880000
}

File: Final Dataset/HRB_B_180.json
{
  "cycle_id": "HRB_B_180",
  "main_dat_found": true,
  "discharge_date": "5/20/2024",
  "discharge_start_time": "6:56:34 PM",
  "discharge_length": 611.582000,
  "start_sustain_ok": false,
  "start_extra_spike_count": 0,
  "end_sustain_ok": true,
  "end_extra_spike_count": 0,
  "pre_discharge_ocv": 25.040858,
  "pre_discharge_loaded_v": 24.866984,
  "pre_discharge_loaded_i": 6.105059,
  "pre_discharge_internal_resisitance": 0.028480,
  "pre_discharge_avg_temp": 71.906214,
  "post_discharge_ocv": 21.877367,
  "post_discharge_loaded_v": 21.798668,
  "post_discharge_loaded_i": 5.557550,
  "post_discharge_internal_resisitance": 0.014161,
  "post_discharge_avg_temp": 118.656195,
  "Ah_Final": 5.749924,
  "Wh_Final": 128.181118,
  "initial_temperature": 71.326156,
  "SOH": 0.965435,
  "cba_date": "05/20/24",
  "cba_time": "18:56:37",
  "cba_test_total_time_s": 612.000000,
  "cba_tested_capacity_ah": 5.740000
}

File: Final Dataset/HRB_B_181.json
{
  "cycle_id": "HRB_B_181",
  "main_dat_found": true,
  "discharge_date": "5/21/2024",
  "discharge_start_time": "12:47:53 PM",
  "discharge_length": 603.630000,
  "start_sustain_ok": false,
  "start_extra_spike_count": 0,
  "end_sustain_ok": true,
  "end_extra_spike_count": 0,
  "pre_discharge_ocv": 24.926356,
  "pre_discharge_loaded_v": 24.716529,
  "pre_discharge_loaded_i": 6.292406,
  "pre_discharge_internal_resisitance": 0.033346,
  "pre_discharge_avg_temp": 78.161739,
  "post_discharge_ocv": 17.544415,
  "post_discharge_loaded_v": 16.484076,
  "post_discharge_loaded_i": 5.593302,
  "post_discharge_internal_resisitance": 0.189573,
  "post_discharge_avg_temp": 125.005740,
  "Ah_Final": 5.700358,
  "Wh_Final": 127.011906,
  "initial_temperature": 77.572874,
  "SOH": 0.956629,
  "cba_date": "05/21/24",
  "cba_time": "12:47:54",
  "cba_test_total_time_s": 604.000000,
  "cba_tested_capacity_ah": 5.660000
}

File: Final Dataset/HRB_B_182.json
{
  "cycle_id": "HRB_B_182",
  "main_dat_found": true,
  "discharge_date": "5/21/2024",
  "discharge_start_time": "4:46:00 PM",
  "discharge_length": 604.160000,
  "start_sustain_ok": false,
  "start_extra_spike_count": 0,
  "end_sustain_ok": true,
  "end_extra_spike_count": 0,
  "pre_discharge_ocv": 24.978440,
  "pre_discharge_loaded_v": 24.741389,
  "pre_discharge_loaded_i": 6.200652,
  "pre_discharge_internal_resisitance": 0.038230,
  "pre_discharge_avg_temp": 72.313859,
  "post_discharge_ocv": 21.867382,
  "post_discharge_loaded_v": 21.779802,
  "post_discharge_loaded_i": 5.583421,
  "post_discharge_internal_resisitance": 0.015686,
  "post_discharge_avg_temp": 119.284697,
  "Ah_Final": 5.702960,
  "Wh_Final": 126.897118,
  "initial_temperature": 71.843572,
  "SOH": 0.955765,
  "cba_date": "05/21/24",
  "cba_time": "16:46:01",
  "cba_test_total_time_s": 604.000000,
  "cba_tested_capacity_ah": 5.680000
}

File: Final Dataset/HRB_B_183.json
{
  "cycle_id": "HRB_B_183",
  "main_dat_found": true,
  "discharge_date": "5/21/2024",
  "discharge_start_time": "7:23:54 PM",
  "discharge_length": 602.640000,
  "start_sustain_ok": false,
  "start_extra_spike_count": 0,
  "end_sustain_ok": true,
  "end_extra_spike_count": 0,
  "pre_discharge_ocv": 24.966440,
  "pre_discharge_loaded_v": 24.748703,
  "pre_discharge_loaded_i": 6.228088,
  "pre_discharge_internal_resisitance": 0.034960,
  "pre_discharge_avg_temp": 70.683631,
  "post_discharge_ocv": 21.873603,
  "post_discharge_loaded_v": 21.796146,
  "post_discharge_loaded_i": 5.578910,
  "post_discharge_internal_resisitance": 0.013884,
  "post_discharge_avg_temp": 118.002992,
  "Ah_Final": 5.687475,
  "Wh_Final": 126.573212,
  "initial_temperature": 70.260217,
  "SOH": 0.953325,
  "cba_date": "05/21/24",
  "cba_time": "19:23:55",
  "cba_test_total_time_s": 603.000000,
  "cba_tested_capacity_ah": 5.660000
}

File: Final Dataset/HRB_B_184.json
{
  "cycle_id": "HRB_B_184",
  "main_dat_found": true,
  "discharge_date": "5/22/2024",
  "discharge_start_time": "3:06:24 PM",
  "discharge_length": 608.022000,
  "start_sustain_ok": false,
  "start_extra_spike_count": 0,
  "end_sustain_ok": true,
  "end_extra_spike_count": 0,
  "pre_discharge_ocv": 24.949235,
  "pre_discharge_loaded_v": 24.783525,
  "pre_discharge_loaded_i": 6.234914,
  "pre_discharge_internal_resisitance": 0.026578,
  "pre_discharge_avg_temp": 73.408581,
  "post_discharge_ocv": 21.805509,
  "post_discharge_loaded_v": 21.734757,
  "post_discharge_loaded_i": 5.554764,
  "post_discharge_internal_resisitance": 0.012737,
  "post_discharge_avg_temp": 120.358336,
  "Ah_Final": 5.725350,
  "Wh_Final": 127.635346,
  "initial_temperature": 72.805096,
  "SOH": 0.961325,
  "cba_date": "05/22/24",
  "cba_time": "15:06:26",
  "cba_test_total_time_s": 608.000000,
  "cba_tested_capacity_ah": 5.700000
}

File: Final Dataset/HRB_B_185.json
{
  "cycle_id": "HRB_B_185",
  "main_dat_found": true,
  "discharge_date": "5/22/2024",
  "discharge_start_time": "5:04:27 PM",
  "discharge_length": 613.124000,
  "start_sustain_ok": false,
  "start_extra_spike_count": 0,
  "end_sustain_ok": true,
  "end_extra_spike_count": 0,
  "pre_discharge_ocv": 25.000082,
  "pre_discharge_loaded_v": 24.856804,
  "pre_discharge_loaded_i": 6.150654,
  "pre_discharge_internal_resisitance": 0.023295,
  "pre_discharge_avg_temp": 73.071367,
  "post_discharge_ocv": 21.858762,
  "post_discharge_loaded_v": 21.786812,
  "post_discharge_loaded_i": 5.550502,
  "post_discharge_internal_resisitance": 0.012963,
  "post_discharge_avg_temp": 119.780683,
  "Ah_Final": 5.759883,
  "Wh_Final": 128.568138,
  "initial_temperature": 72.547636,
  "SOH": 0.968350,
  "cba_date": "05/22/24",
  "cba_time": "17:04:29",
  "cba_test_total_time_s": 613.000000,
  "cba_tested_capacity_ah": 5.740000
}

File: Final Dataset/HRB_B_186.json
{
  "cycle_id": "HRB_B_186",
  "main_dat_found": true,
  "discharge_date": "5/22/2024",
  "discharge_start_time": "7:49:44 PM",
  "discharge_length": 605.580000,
  "start_sustain_ok": false,
  "start_extra_spike_count": 0,
  "end_sustain_ok": true,
  "end_extra_spike_count": 0,
  "pre_discharge_ocv": 24.951793,
  "pre_discharge_loaded_v": 24.794575,
  "pre_discharge_loaded_i": 6.203384,
  "pre_discharge_internal_resisitance": 0.025344,
  "pre_discharge_avg_temp": 71.599254,
  "post_discharge_ocv": 21.834616,
  "post_discharge_loaded_v": 21.763200,
  "post_discharge_loaded_i": 5.584825,
  "post_discharge_internal_resisitance": 0.012788,
  "post_discharge_avg_temp": 121.377210,
  "Ah_Final": 5.709490,
  "Wh_Final": 127.234802,
  "initial_temperature": 71.235028,
  "SOH": 0.958308,
  "cba_date": "05/22/24",
  "cba_time": "19:49:46",
  "cba_test_total_time_s": 606.000000,
  "cba_tested_capacity_ah": 5.680000
}

File: Final Dataset/HRB_B_187.json
{
  "cycle_id": "HRB_B_187",
  "main_dat_found": true,
  "discharge_date": "5/23/2024",
  "discharge_start_time": "12:27:03 PM",
  "discharge_length": 604.680000,
  "start_sustain_ok": false,
  "start_extra_spike_count": 0,
  "end_sustain_ok": true,
  "end_extra_spike_count": 0,
  "pre_discharge_ocv": 24.921406,
  "pre_discharge_loaded_v": 24.717420,
  "pre_discharge_loaded_i": 6.271839,
  "pre_discharge_internal_resisitance": 0.032524,
  "pre_discharge_avg_temp": 77.566565,
  "post_discharge_ocv": 21.808251,
  "post_discharge_loaded_v": 21.736924,
  "post_discharge_loaded_i": 5.590889,
  "post_discharge_internal_resisitance": 0.012758,
  "post_discharge_avg_temp": 125.413136,
  "Ah_Final": 5.702713,
  "Wh_Final": 127.174167,
  "initial_temperature": 77.438642,
  "SOH": 0.957851,
  "cba_date": "05/23/24",
  "cba_time": "12:27:04",
  "cba_test_total_time_s": 605.000000,
  "cba_tested_capacity_ah": 5.670000
}

File: Final Dataset/HRB_B_188.json
{
  "cycle_id": "HRB_B_188",
  "main_dat_found": true,
  "discharge_date": "5/23/2024",
  "discharge_start_time": "2:53:45 PM",
  "discharge_length": 612.722000,
  "start_sustain_ok": false,
  "start_extra_spike_count": 0,
  "end_sustain_ok": true,
  "end_extra_spike_count": 0,
  "pre_discharge_ocv": 24.997802,
  "pre_discharge_loaded_v": 24.846227,
  "pre_discharge_loaded_i": 6.229797,
  "pre_discharge_internal_resisitance": 0.024331,
  "pre_discharge_avg_temp": 74.760933,
  "post_discharge_ocv": 21.813658,
  "post_discharge_loaded_v": 21.740963,
  "post_discharge_loaded_i": 5.562398,
  "post_discharge_internal_resisitance": 0.013069,
  "post_discharge_avg_temp": 120.161536,
  "Ah_Final": 5.762863,
  "Wh_Final": 128.658727,
  "initial_temperature": 73.768522,
  "SOH": 0.969033,
  "cba_date": "05/23/24",
  "cba_time": "14:53:46",
  "cba_test_total_time_s": 613.000000,
  "cba_tested_capacity_ah": 5.740000
}
